Repository: Paladin-Tier-2/EIS.EATON.EDLC-FitPlot

# EIS EATON EDLC Fit Plot

This repo contains electrochemical impedance spectroscopy (EIS) data and scripts
used for fitting and plotting EATON electric double-layer capacitors (EDLCs).

The workflow is split between MATLAB and Python:

- MATLAB extracts the useful columns from exported measurement CSV files.
- Python fits equivalent-circuit models with the `impedance` package.
- MATLAB makes the Nyquist plots, fit plots, error plots, power plots, and some
  LaTeX tables.

The repo includes measured data and generated fit outputs for `1F`, `60F`, and
`400F` capacitors at different states of charge.

## Repository Layout

```text
.
|-- ExtractNyquistAllSoc.m
|-- eis_fit_workflow.py
|-- eis_table_workflow.py
|-- 1F/
|   `-- SOC/
|-- 60F/
|   `-- SOC/
`-- 400F/
    `-- SOC/
```

Each capacitor folder follows the same basic pattern:

```text
<capacitance>F/SOC/<SOC>%SOC/
```

Examples:

```text
1F/SOC/40%SOC/
60F/SOC/80%SOC/
400F/SOC/100%SOC/
```

Inside each SOC folder, the important file types are:

| File pattern | Meaning |
| --- | --- |
| `<cap>F-<SOC>SOC.csv` | Original exported measurement CSV |
| `<cap>F-<SOC>%SOC_Python.csv` | Three-column file used by Python: frequency, real impedance, imaginary impedance |
| `<cap>F-<SOC>%SOC_Fit.csv` | Fitted impedance data |
| `<cap>F-<SOC>%SOC_Fit_params.csv` | Fitted circuit parameters |
| `<cap>F-<SOC>%SOC_Fit_errors.csv` | Fit residuals/errors |
| `<cap>F-<SOC>%SOC_Fit_rmse.csv` | RMSE for the fit |
| `<cap>F-<SOC>%SOC_Fit_mu.csv` | Lin-KK `mu` value |
| `<cap>F-<SOC>%SOC_Fit_kkResults.csv` | Lin-KK summary values |

The folder name and file names matter. The scripts expect names like `40%SOC`
and `400F-40%SOC_Python.csv`.

## Data Extraction

Use `ExtractNyquistAllSoc.m` to create the `_Python.csv` files from the exported
measurement CSV files.

Run it from MATLAB:

```matlab
ExtractNyquistAllSoc
```

When prompted, enter the capacitor folder name:

```text
1F
60F
400F
```

The script looks for:

```text
<capacitance>F/SOC/*%SOC/
```

For each SOC folder, it reads the canonical measurement CSV and writes:

```text
<capacitance>F-<SOC>%SOC_Python.csv
```

The extraction currently uses columns 6, 11, and 12 from the exported CSV:

- frequency
- real impedance
- imaginary impedance

The notes and screenshots in `1F/SOC/Readme/` and `60F/SOC/Readme/` show the
expected folder setup and export style.

## Python Fitting

Run the fitting scripts from inside the matching `SOC` folder.

Example:

```bash
cd 1F/SOC
python FitAll_Bisquert.py
```

Other fitting scripts:

```text
1F/SOC/FitAll_Bisquert.py
1F/SOC/FitAll_Distinct.py
1F/SOC/FitAllCutoff.py
60F/SOC/FitAll.py
400F/SOC/FitAll_Bisquert.py
400F/SOC/FitAll_Distinct.py
```

These files are small wrappers around `eis_fit_workflow.py`. The wrappers keep
the model-specific settings near the data: circuit string, initial guesses,
bounds, parameter names, optional cutoff frequency, and whether to show a
diagnostic plot.

The shared workflow searches the SOC subfolders for `*_Python.csv`, fits the
configured circuit, and writes fit outputs next to the input files.

The Bisquert scripts use:

```text
R_0-B_1
```

The distinct model scripts use:

```text
R_1-Wo_1-p(CPE_1,R_2-CPE_2)
```

For the Bisquert open-circuit model, the ESR-related circuit element is named
`R_0`.

Important: running a fitting script writes new `_Fit*.csv` files. If existing
results matter, copy them somewhere else first.

## MATLAB Plotting

Run the plotting scripts from inside the matching `SOC` folder.

Example:

```matlab
cd 400F/SOC
SOCFitPlot
```

Useful MATLAB scripts:

| Script | Purpose |
| --- | --- |
| `SOCPlot.m` | Plot measured Nyquist data across SOC values |
| `SOCFitPlot.m` | Plot measured data with fitted curves |

Most plotting scripts expect to start in a `SOC` folder. They look for SOC
subfolders below the current directory and write figures to a local `Figures`
folder.

Some scripts ask which SOC values to omit from a plot.

Older plot variants and one-off analysis scripts are in `extras/` folders under
each `SOC` folder. This keeps the main folder readable without deleting useful
old plotting work. Examples include frequency-label plots, legend-layout
variants, `MaxPower.m`, `RelativeError.m`, and `PlottingBasic.m`.

## Tables

The table scripts collect generated fit results into LaTeX tables.

Examples:

```bash
cd 60F/SOC
python table.py
python ParamTable.py
```

Related scripts:

```text
1F/SOC/table.py
1F/SOC/ParamTable_Bisquert.py
1F/SOC/ParamTable_Distinct.py
60F/SOC/table.py
60F/SOC/ParamTable.py
400F/SOC/table.py
400F/SOC/ParamTable.py
400F/SOC/ParamTableDistinct.py
```

These scripts write `.tex` files into the same `SOC` folder.

The table scripts are wrappers around `eis_table_workflow.py`.

## Notes And Limitations

- This is a research/thesis workflow repo, not a packaged Python library.
- The data layout is part of the workflow. Renaming folders will break scripts
  unless the paths are updated.

File: 400F/SOC/fit_params_combined_table.tex

\begin{table*}[!htb]
\centering
\begin{tabular}{l|cccccccc}
\toprule
\textbf{SOC} & $R_s$[\SI{}{\ohm}] & $Z_0$ [\SI{}{\ohm}] & $ \tau $[\SI{}{\second}] & $CPE_1_0$ [$\frac{s^{\alpha}}{\SI{}{\ohm}}$] & $CPE_1_1$ & $R_2$[\SI{}{\ohm}] & $CPE_2_0$ [$\frac{s^{\alpha}}{\SI{}{\ohm}}$] & $CPE_2_1$ \\
\midrule
100\% &  &  &  &  &  &  &  &  \\  
 80\% &  &  &  &  &  &  &  &  \\  
 60\% &  &  &  &  &  &  &  &  \\  
 40\% &  &  &  &  &  &  &  &  \\  
 20\% &  &  &  &  &  &  &  &  \\  
 0\% &  &  &  &  &  &  &  &  \\  
 
\bottomrule
\end{tabular}
\caption{}
\label{}
\end{table*}

File: 400F/SOC/tables.tex

\begin{table}[h!]
\centering
\caption{}
\begin{tabular}{|c|c|}
\hline
\textbf{SOC} & \textbf{RMSE}[\SI{}{\ohm}] \\
\hline
100\% & $5.481 \times 10^{-5}$ \\
80\% & $5.622 \times 10^{-5}$ \\
60\% & $6.753 \times 10^{-5}$ \\
40\% & $7.696 \times 10^{-5}$ \\
20\% & $9.295 \times 10^{-5}$ \\
0\% & $8.151 \times 10^{-5}$ \\
\hline
\end{tabular}
\end{table}

\begin{table}[h!]
\centering
\caption{}
\begin{tabular}{|c|c|c|c|}
\hline
SOC & M & $\mu$ & $\chi^2$ \\
\hline
100\% & 16 & 0.470619472619619 & $1.286198 \times 10^{-3}$ \\
80\% & 17 & 0.4704798363485205 & $5.240972 \times 10^{-4}$ \\
60\% & 13 & 0.4063728865667089 & $8.200596 \times 10^{-4}$ \\
40\% & 15 & 0.4739365774861989 & $1.458400 \times 10^{-3}$ \\
20\% & 10 & 0.4140001002670944 & $1.506611 \times 10^{-3}$ \\
0\% & 15 & 0.375287897724991 & $4.817024 \times 10^{-4}$ \\
\hline
\end{tabular}
\end{table}

File: 60F/SOC/fit_params_combined_table.tex

\begin{table*}[!htb]
\centering
\begin{tabular}{l|cccccc}
\toprule
\textbf{SOC} & $R_0$ & $R_m$ & $R_k$ & $Q$ & $\alpha$ & $L$ \\
\midrule
100\% & $7.625 \times 10^{-3}$ & $1.527 \times 10^{-2}$ & $1.000 \times 10^{32}$ & $6.034 \times 10^{1}$ & $9.810 \times 10^{-1}$ & $1.009 \times 10^{0}$ \\ 
80\% & $7.481 \times 10^{-3}$ & $1.573 \times 10^{-2}$ & $1.000 \times 10^{32}$ & $6.004 \times 10^{1}$ & $9.860 \times 10^{-1}$ & $9.179 \times 10^{-1}$ \\ 
60\% & $7.398 \times 10^{-3}$ & $1.605 \times 10^{-2}$ & $1.000 \times 10^{32}$ & $6.004 \times 10^{1}$ & $9.864 \times 10^{-1}$ & $8.527 \times 10^{-1}$ \\ 
40\% & $7.344 \times 10^{-3}$ & $1.720 \times 10^{-2}$ & $1.000 \times 10^{32}$ & $6.004 \times 10^{1}$ & $9.874 \times 10^{-1}$ & $7.739 \times 10^{-1}$ \\ 
20\% & $7.379 \times 10^{-3}$ & $1.928 \times 10^{-2}$ & $1.000 \times 10^{32}$ & $5.990 \times 10^{1}$ & $9.877 \times 10^{-1}$ & $6.732 \times 10^{-1}$ \\ 
0\% & $7.271 \times 10^{-3}$ & $2.106 \times 10^{-2}$ & $1.000 \times 10^{32}$ & $6.051 \times 10^{1}$ & $9.906 \times 10^{-1}$ & $6.332 \times 10^{-1}$ \\ 

\bottomrule
\end{tabular}
\caption{}
\label{}
\end{table*}

File: 60F/SOC/tables.tex

\begin{table}[h!]
\centering
\caption{}
\begin{tabular}{|c|c|}
\hline
\textbf{SOC} & \textbf{RMSE}[\SI{}{\ohm}] \\
\hline
100\% & $2.696 \times 10^{-4}$ \\
80\% & $2.774 \times 10^{-4}$ \\
60\% & $3.016 \times 10^{-4}$ \\
40\% & $3.528 \times 10^{-4}$ \\
20\% & $3.668 \times 10^{-4}$ \\
0\% & $3.630 \times 10^{-4}$ \\
\hline
\end{tabular}
\end{table}

\begin{table}[h!]
\centering
\caption{}
\begin{tabular}{|c|c|c|c|}
\hline
SOC & M & $\mu$ & $\chi^2$ \\
\hline
100\% & 18 & 0.4447523802286782 & $6.899890 \times 10^{-4}$ \\
80\% & 19 & 0.4431778626043946 & $1.883616 \times 10^{-4}$ \\
60\% & 20 & 0.4902412037106225 & $1.623755 \times 10^{-4}$ \\
40\% & 20 & 0.4368581111715294 & $1.694348 \times 10^{-4}$ \\
20\% & 21 & 0.3782198707373676 & $1.573652 \times 10^{-4}$ \\
0\% & 21 & 0.3855326201984062 & $2.426495 \times 10^{-4}$ \\
\hline
\end{tabular}
\end{table}
