Repository: Paladin-Tier-2/EIS.EATON.EDLC-FitPlot

# EIS EATON EDLC Fit Plot

This repo contains electrochemical impedance spectroscopy (EIS) data and scripts
used for fitting and plotting EATON electric double-layer capacitors (EDLCs).

The workflow is split between MATLAB and Python:

- MATLAB extracts the useful columns from exported measurement CSV files.
- Python fits equivalent-circuit models with the `impedance` package.
- MATLAB makes the Nyquist plots, fit plots, error plots, power plots, and some
  LaTeX tables.

The repo includes measured data and generated fit outputs for `1F`, `60F`, and
`400F` capacitors at different states of charge.

## Repository Layout

```text
.
|-- ExtractNyquistAllSoc.m
|-- eis_fit_workflow.py
|-- eis_table_workflow.py
|-- 1F/
|   `-- SOC/
|-- 60F/
|   `-- SOC/
`-- 400F/
    `-- SOC/
```

Each capacitor folder follows the same basic pattern:

```text
<capacitance>F/SOC/<SOC>%SOC/
```

Examples:

```text
1F/SOC/40%SOC/
60F/SOC/80%SOC/
400F/SOC/100%SOC/
```

Inside each SOC folder, the important file types are:

| File pattern | Meaning |
| --- | --- |
| `<cap>F-<SOC>SOC.csv` | Original exported measurement CSV |
| `<cap>F-<SOC>%SOC_Python.csv` | Three-column file used by Python: frequency, real impedance, imaginary impedance |
| `<cap>F-<SOC>%SOC_Fit.csv` | Fitted impedance data |
| `<cap>F-<SOC>%SOC_Fit_params.csv` | Fitted circuit parameters |
| `<cap>F-<SOC>%SOC_Fit_errors.csv` | Fit residuals/errors |
| `<cap>F-<SOC>%SOC_Fit_rmse.csv` | RMSE for the fit |
| `<cap>F-<SOC>%SOC_Fit_mu.csv` | Lin-KK `mu` value |
| `<cap>F-<SOC>%SOC_Fit_kkResults.csv` | Lin-KK summary values |

The folder name and file names matter. The scripts expect names like `40%SOC`
and `400F-40%SOC_Python.csv`.

## Data Extraction

Use `ExtractNyquistAllSoc.m` to create the `_Python.csv` files from the exported
measurement CSV files.

Run it from MATLAB:

```matlab
ExtractNyquistAllSoc
```

When prompted, enter the capacitor folder name:

```text
1F
60F
400F
```

The script looks for:

```text
<capacitance>F/SOC/*%SOC/
```

For each SOC folder, it reads the canonical measurement CSV and writes:

```text
<capacitance>F-<SOC>%SOC_Python.csv
```

The extraction currently uses columns 6, 11, and 12 from the exported CSV:

- frequency
- real impedance
- imaginary impedance

The notes and screenshots in `1F/SOC/Readme/` and `60F/SOC/Readme/` show the
expected folder setup and export style.

## Python Fitting

Run the fitting scripts from inside the matching `SOC` folder.

Example:

```bash
cd 1F/SOC
python FitAll_Bisquert.py
```

Other fitting scripts:

```text
1F/SOC/FitAll_Bisquert.py
1F/SOC/FitAll_Distinct.py
1F/SOC/FitAllCutoff.py
60F/SOC/FitAll.py
400F/SOC/FitAll_Bisquert.py
400F/SOC/FitAll_Distinct.py
```

These files are small wrappers around `eis_fit_workflow.py`. The wrappers keep
the model-specific settings near the data: circuit string, initial guesses,
bounds, parameter names, optional cutoff frequency, and whether to show a
diagnostic plot.

The shared workflow searches the SOC subfolders for `*_Python.csv`, fits the
configured circuit, and writes fit outputs next to the input files.

The Bisquert scripts use:

```text
R_0-B_1
```

The distinct model scripts use:

```text
R_1-Wo_1-p(CPE_1,R_2-CPE_2)
```

For the Bisquert open-circuit model, the ESR-related circuit element is named
`R_0`.

Important: running a fitting script writes new `_Fit*.csv` files. If existing
results matter, copy them somewhere else first.

## MATLAB Plotting

Run the plotting scripts from inside the matching `SOC` folder.

Example:

```matlab
cd 400F/SOC
SOCFitPlot
```

Useful MATLAB scripts:

| Script | Purpose |
| --- | --- |
| `SOCPlot.m` | Plot measured Nyquist data across SOC values |
| `SOCFitPlot.m` | Plot measured data with fitted curves |

Most plotting scripts expect to start in a `SOC` folder. They look for SOC
subfolders below the current directory and write figures to a local `Figures`
folder.

Some scripts ask which SOC values to omit from a plot.

Older plot variants and one-off analysis scripts are in `extras/` folders under
each `SOC` folder. This keeps the main folder readable without deleting useful
old plotting work. Examples include frequency-label plots, legend-layout
variants, `MaxPower.m`, `RelativeError.m`, and `PlottingBasic.m`.

## Tables

The table scripts collect generated fit results into LaTeX tables.

Examples:

```bash
cd 60F/SOC
python table.py
python ParamTable.py
```

Related scripts:

```text
1F/SOC/table.py
1F/SOC/ParamTable_Bisquert.py
1F/SOC/ParamTable_Distinct.py
60F/SOC/table.py
60F/SOC/ParamTable.py
400F/SOC/table.py
400F/SOC/ParamTable.py
400F/SOC/ParamTableDistinct.py
```

These scripts write `.tex` files into the same `SOC` folder.

The table scripts are wrappers around `eis_table_workflow.py`.

## Notes And Limitations

- This is a research/thesis workflow repo, not a packaged Python library.
- The data layout is part of the workflow. Renaming folders will break scripts
  unless the paths are updated.

File: 1F/100%SOC/1F-100SOC.csv
Experiment:, 100% SOC
Start date:, Wednesday, June 19, 2024
Start time:, 11:24:58 PM +02:00
Time (s), Voltage (V), Current (A), Reverse I (A), Charge (C), Frequency (Hz), V' (V), V'' (V), A' (A), A'' (A), Z' (Ohm), Z'' (Ohm), | Z | (Ohm), Phase (Deg), V Range (), I Range ()
1, 2.624672, -0.0244568, , -0.0244568, 100000, -0.005367484, -6.931977e-05, -0.09960214, 0.02553517, 0.05039831, 0.01361667, 0.0522054, 15.11924, 0, 1
1, 2.624672, -0.0244568, , -0.0244568, 79432.82, -0.003506232, 0.003496394, -0.05661268, 0.07759991, 0.05091907, 0.008035664, 0.05154923, 8.968027, 0, 1
1, 2.624672, -0.0244568, , -0.0244568, 63095.73, -0.0001338367, -0.004664073, -0.007890044, -0.08970851, 0.05172253, 0.003057194, 0.05181281, 3.38268, 0, 1
1, 2.624672, -0.0244568, , -0.0244568, 50118.72, 0.003626416, -0.002711917, 0.06994119, -0.04926927, 0.05290856, -0.00150341, 0.05292992, -1.627636, 0, 1
2, 2.625471, -0.001007223, , -0.02546403, 39810.71, 0.002262268, -0.003950248, 0.04842975, -0.06727046, 0.05462224, -0.005694528, 0.05491828, -5.951752, 0, 1
2, 2.625471, -0.001007223, , -0.02546403, 31622.77, -0.004462867, 0.001588181, -0.08081137, 0.01440899, 0.0569203, -0.009503826, 0.05770826, -9.479079, 0, 1
2, 2.625471, -0.001007223, , -0.02546403, 25118.86, -0.001401509, -0.004906157, -0.00549058, -0.08332571, 0.05972823, -0.01288397, 0.06110203, -12.17275, 0, 1
2, 2.625471, -0.001007223, , -0.02546403, 19952.62, -0.00187525, -0.005190403, -0.008408275, -0.0842413, 0.06320569, -0.01595179, 0.06518757, -14.16446, 0, 1
3, 2.627069, 0.0246383, , -0.0008257247, 15848.93, -0.001892508, 0.005514266, -0.04666241, 0.06902023, 0.06755413, -0.01825161, 0.06997629, -15.11905, 0, 1
3, 2.627069, 0.0246383, , -0.0008257247, 12589.25, -0.004936733, 0.003635781, -0.0763224, 0.02985216, 0.07226034, -0.01937379, 0.07481244, -15.00865, 0, 1
3, 2.627069, 0.0246383, , -0.0008257247, 9999.997, -0.004585124, 0.00450792, -0.06999434, 0.04096434, 0.07687013, -0.01941566, 0.0792842, -14.17515, 0, 1
3, 2.627069, 0.0246383, , -0.0008257247, 7943.28, -0.00175581, -0.006467298, -0.003160946, -0.08055522, 0.08101457, -0.01861738, 0.08312622, -12.94204, 0, 1
4, 2.625871, 0.001659285, , 0.0008335599, 6309.571, 0.002998178, 0.006242286, 0.01954556, 0.07789494, 0.08447644, -0.01729302, 0.08622829, -11.56908, 0, 1
4, 2.625871, 0.001659285, , 0.0008335599, 5011.871, 0.0008815327, 0.007051439, -0.004343999, 0.07997656, 0.08731255, -0.01576485, 0.08872436, -10.23485, 0, 1
4, 2.625871, 0.001659285, , 0.0008335599, 3981.07, -0.004785768, -0.005451805, -0.04265334, -0.06765952, 0.08957089, -0.01426659, 0.09069994, -9.049886, 0, 1
5, 2.625471, 0.002333754, , 0.003167314, 3162.276, 0.00124178, -0.007263427, 0.02433462, -0.07611366, 0.09131119, -0.01287869, 0.09221494, -8.028141, 0, 1
5, 2.625471, 0.002333754, , 0.003167314, 2511.885, -0.0008092553, -0.007422281, 0.001397033, -0.07983101, 0.09276911, -0.01176055, 0.09351159, -7.224977, 0, 1
5, 2.625471, 0.002333754, , 0.003167314, 1995.261, -0.004750614, 0.005873849, -0.05698114, 0.05589924, 0.09401742, -0.01085177, 0.09464162, -6.584116, 0, 1
5, 2.625471, 0.002333754, , 0.003167314, 1584.892, 0.007315433, 0.002180516, 0.07361259, 0.03082034, 0.09510756, -0.01019841, 0.09565279, -6.120457, 0, 1
5, 2.625471, 0.002333754, , 0.003167314, 1258.925, -0.00751908, 0.001697689, -0.07919177, 0.009598986, 0.09613382, -0.009785134, 0.09663054, -5.811926, 0, 1
6, 2.627069, 0.01624665, , 0.01941396, 999.9994, -0.007767542, -0.0005607409, -0.07861828, -0.01351952, 0.09715423, -0.009574582, 0.09762488, -5.628344, 0, 1
6, 2.627069, 0.01624665, , 0.01941396, 794.3277, 0.007828539, 0.000722968, 0.07835837, 0.01497722, 0.09808692, -0.009521651, 0.09854799, -5.544535, 0, 1
6, 2.627069, 0.01624665, , 0.01941396, 630.9569, 0.00170681, -0.007756207, 0.02461439, -0.07585971, 0.09911004, -0.009658913, 0.09957959, -5.566266, 0, 1
6, 2.627069, 0.01624665, , 0.01941396, 501.1869, 0.006016399, 0.00532311, 0.05420287, 0.05850786, 0.100226, -0.009979181, 0.1007216, -5.686015, 0, 1
6, 2.627069, 0.01624665, , 0.01941396, 398.1069, 0.008108159, 0.0005237521, 0.07865129, 0.01326771, 0.1013298, -0.01043419, 0.1018656, -5.879174, 0, 1
6, 2.627069, 0.01624665, , 0.01941396, 316.2275, -0.008193383, -0.0007005507, -0.07827337, -0.01527468, 0.102519, -0.01105604, 0.1031134, -6.15521, 0, 1
7, 2.625072, -0.001038593, , 0.01837537, 251.1884, 0.002251195, -0.008026143, 0.03007707, -0.07386706, 0.1038484, -0.01180853, 0.1045176, -6.487201, 0, 1
7, 2.625072, -0.001038593, , 0.01837537, 199.5261, 0.00496635, -0.006841584, 0.05427909, -0.0584453, 0.1052216, -0.01274665, 0.1059909, -6.907214, 0, 1
7, 2.625072, -0.001038593, , 0.01837537, 158.4892, -0.003619392, -0.007784852, -0.02405253, -0.07602915, 0.1067677, -0.01382835, 0.1076595, -7.379758, 0, 1
7, 2.625072, -0.001038593, , 0.01837537, 125.8924, -0.005372957, 0.006891643, -0.05724213, 0.05553685, 0.1085206, -0.01510694, 0.109567, -7.925103, 0, 1
7, 2.625072, -0.001038593, , 0.01837537, 99.99991, -0.008179888, 0.003499673, -0.0771895, 0.02010754, 0.1102975, -0.01660669, 0.1115407, -8.562295, 0, 1
7, 2.625072, -0.001038593, , 0.01837537, 79.43275, -0.006579692, 0.006248408, -0.06589378, 0.04490359, 0.1123153, -0.01828775, 0.1137944, -9.248034, 0, 1
7, 2.625072, -0.001038593, , 0.01837537, 63.09567, -0.0001826764, 0.009274839, -0.01534762, 0.07825205, 0.1145757, -0.02013733, 0.1163318, -9.968256, 0, 1
8, 2.625471, -0.0006935159, , 0.01768185, 50.11867, -0.003625663, 0.008783773, -0.04372095, 0.06670994, 0.117025, -0.02234721, 0.1191396, -10.8111, 0, 1
8, 2.625471, -0.0006935159, , 0.01768185, 39.81068, 0.003244028, -0.009201501, 0.04123644, -0.06825499, 0.1197984, -0.02484847, 0.1223483, -11.71807, 0, 1
8, 2.625471, -0.0006935159, , 0.01768185, 31.62274, 0.000223727, -0.01004286, 0.01919342, -0.07741074, 0.1228962, -0.02758107, 0.1259532, -12.64906, 0, 1
8, 2.625471, -0.0006935159, , 0.01768185, 25.11884, -0.009253729, 0.004616308, -0.07777964, 0.017667, 0.1259563, -0.0307412, 0.1296534, -13.71561, 0, 1
8, 2.625471, -0.0006935159, , 0.01768185, 19.9526, -0.004535077, -0.009720988, -0.01430244, -0.07844253, 0.1301398, -0.03408559, 0.1345295, -14.67695, 0, 1
8, 2.625471, -0.0006935159, , 0.01768185, 15.84891, -0.005780404, -0.009518948, -0.02126552, -0.07685611, 0.1343767, -0.03802968, 0.1396544, -15.80194, 0, 1
9, 2.62667, 0.002020047, , 0.0197019, 12.58924, -0.01154443, -0.0003284137, -0.07557818, -0.02548266, 0.1384715, -0.04234301, 0.1448008, -17.00304, 0, 1
9, 2.62667, 0.002020047, , 0.0197019, 9.999988, 0.007773597, 0.009315388, 0.02961088, 0.07404668, 0.1446538, -0.04713611, 0.1521398, -18.04844, 0, 1
9, 2.62667, 0.002020047, , 0.0197019, 7.943272, -0.008629246, -0.00935183, -0.03168064, -0.07320002, 0.1505734, -0.05271832, 0.1595355, -19.29602, 0, 1
9, 2.62667, 0.002020047, , 0.0197019, 6.309565, 0.01257306, 0.004433525, 0.06121622, 0.05114637, 0.1565888, -0.0584065, 0.1671268, -20.45515, 0, 1
9, 2.62667, 0.002020047, , 0.0197019, 5.011866, -0.009683114, 0.01011757, -0.07275018, 0.03268757, 0.1627348, -0.06595398, 0.175592, -22.06197, 0, 1
10, 2.625471, -0.008489128, , 0.01121277, 3.981066, -0.01083146, -0.01020003, -0.03220872, -0.07298172, 0.171799, -0.07259402, 0.1865068, -22.90658, 0, 1
10, 2.625471, -0.008489128, , 0.01121277, 3.162273, 0.005548754, -0.01457278, 0.05675894, -0.05605191, 0.1778569, -0.08110724, 0.1954775, -24.51418, 0, 1
11, 2.623474, -0.008206792, , 0.003005978, 2.511883, 0.01613276, -0.002756746, 0.07665134, 0.02204624, 0.1848351, -0.08912648, 0.2052012, -25.74311, 0, 1
11, 2.623474, -0.008206792, , 0.003005978, 1.995259, 0.01416567, 0.009839698, 0.03665687, 0.07084909, 0.1911585, -0.1010373, 0.2162177, -27.85879, 0, 1
12, 2.622275, 0.01572903, , 0.01873501, 1.584891, 0.007213056, 0.01664544, -0.01016134, 0.07912322, 0.1954427, -0.1162619, 0.2274086, -30.7469, 0, 1
13, 2.619479, 0.004874778, , 0.02360979, 1.258924, -0.0002109583, 0.01920588, -0.04572653, 0.06535001, 0.1988121, -0.1358841, 0.2408127, -34.35183, 0, 1
14, 2.611089, -0.01446524, , 0.009144546, 0.999998, -0.007494117, 0.01920943, -0.06911881, 0.03983229, 0.2016241, -0.1617256, 0.2584714, -38.7336, 0, 1
15, 2.614285, -0.03117013, , -0.02202558, 0.794327, -0.01262086, 0.01867312, -0.07799023, 0.01678256, 0.2039063, -0.1955508, 0.2825206, -43.8017, 0, 1
16, 2.632262, 0.04789965, , 0.02587407, , , , , , , , , , 0, 1
17, 2.593112, -0.03735015, , -0.01147608, 0.630956, -0.01717833, 0.01840644, -0.07969651, -0.003204833, 0.2059264, -0.2392375, 0.3156584, -49.27941, 0, 1
18, 2.645446, 0.03688855, , 0.02541248, , , , , , , , , , 0, 1
19, 2.58672, -0.05309822, , -0.02768575, 0.501186, -0.02202629, 0.01855542, -0.07715652, -0.02027876, 0.2079065, -0.2951339, 0.3610112, -54.83729, 0, 1
20, 2.647843, 0.08250151, , 0.05481576, , , , , , , , , , 0, 1
21, 2.617082, -0.08054757, , -0.02573181, 0.398106, -0.03285171, 0.00746054, -0.05404722, -0.05867481, 0.2102188, -0.3662555, 0.4222973, -60.14557, 0, 1
22, 2.595509, 0.02873217, , 0.003000361, , , , , , , , , , 0, 1
23, 2.674209, 0.07087867, , 0.07387903, , , , , , , , , , 0, 1
24, 2.629866, -0.08751185, , -0.01363282, , , , , , , , , , 0, 1
25, 2.581527, -0.01353981, , -0.02717263, 0.316227, -0.03942088, 0.007460261, -0.0466253, -0.06471349, 0.2130279, -0.4556761, 0.5030125, -64.94398, 0, 1
26, 2.656232, 0.1007906, , 0.07361799, , , , , , , , , , 0, 1
27, 2.700176, 0.01012937, , 0.08374735, , , , , , , , , , 0, 1
28, 2.624273, -0.1019737, , -0.01822638, , , , , , , , , , 0, 1
29, 2.577132, -0.0189983, , -0.03722469, 0.251188, -0.04781445, 0.008045213, -0.04035581, -0.0688166, 0.2161971, -0.5680263, 0.6077788, -69.16262, 0, 1
30, 2.640252, 0.0934185, , 0.05619381, , , , , , , , , , 0, 1
31, 2.722948, 0.07556859, , 0.1317624, , , , , , , , , , 0, 1
32, 2.710963, -0.04701231, , 0.08475009, , , , , , , , , , 0, 1
33, 2.621476, -0.1055657, , -0.02081559, , , , , , , , , , 0, 1
34, 2.573138, -0.02607239, , -0.04688798, 0.199526, -0.05849702, 0.009007097, -0.0349877, -0.071692, 0.2201391, -0.708515, 0.7419264, -72.73972, 0, 1
35, 2.620278, 0.07517646, , 0.02828847, , , , , , , , , , 0, 1
36, 2.714558, 0.1061393, , 0.1344278, , , , , , , , , , 0, 1
37, 2.769688, 0.03979034, , 0.1742181, , , , , , , , , , 0, 1
38, 2.736131, -0.06334075, , 0.1108774, , , , , , , , , , 0, 1
39, 2.645046, -0.1091106, , 0.001766817, , , , , , , , , , 0, 1
40, 2.576733, -0.05700387, , -0.05523706, 0.158489, -0.07194792, 0.010489, -0.03064945, -0.07363779, 0.2252118, -0.8833143, 0.9115725, -75.69648, 0, 1
41, 2.586321, 0.03157122, , -0.02366584, , , , , , , , , , 0, 1
42, 2.661026, 0.0971673, , 0.07350146, , , , , , , , , , 0, 1
43, 2.755706, 0.104759, , 0.1782605, , , , , , , , , , 0, 1
44, 2.81603, 0.04984464, , 0.2281051, , , , , , , , , , 0, 1
45, 2.802846, -0.03498166, , 0.1931234, , , , , , , , , , 0, 1
46, 2.726543, -0.09930722, , 0.09381621, , , , , , , , , , 0, 1
47, 2.631863, -0.1050167, , -0.01120047, , , , , , , , , , 0, 1
48, 2.573138, -0.04958471, , -0.06078518, 0.125892, -0.08895446, 0.01221384, -0.02694226, -0.07508998, 0.2324648, -1.10123, 1.125499, -78.08011, 0, 1
49, 2.578331, 0.02241099, , -0.0383742, , , , , , , , , , 0, 1
50, 2.639853, 0.08217212, , 0.04379792, , , , , , , , , , 0, 1
51, 2.733334, 0.110343, , 0.1541409, , , , , , , , , , 0, 1
52, 2.82322, 0.09614775, , 0.2502887, , , , , , , , , , 0, 1
53, 2.873557, 0.04509198, , 0.2953806, , , , , , , , , , 0, 1
54, 2.867165, -0.02345294, , 0.2719277, , , , , , , , , , 0, 1
55, 2.806042, -0.0831827, , 0.188745, , , , , , , , , , 0, 1
56, 2.712561, -0.1113536, , 0.07739142, , , , , , , , , , 0, 1
57, 2.623074, -0.09718971, , -0.01979828, , , , , , , , , , 0, 1
58, 2.569942, -0.04663587, , -0.06643415, 0.1, -0.1101599, 0.01380637, -0.0235868, -0.07620855, 0.2429504, -1.370312, 1.391682, -79.94618, 0, 1
59, 2.569143, 0.01160379, , -0.05483036, , , , , , , , , , 0, 1
60, 2.615484, 0.06349088, , 0.008660521, , , , , , , , , , 0, 1
61, 2.69738, 0.09975538, , 0.1084159, , , , , , , , , , 0, 1
62, 2.794057, 0.1115978, , 0.2200137, , , , , , , , , , 0, 1
63, 2.880747, 0.09605364, , 0.3160673, , , , , , , , , , 0, 1
64, 2.935478, 0.05696578, , 0.3730331, , , , , , , , , , 0, 1
65, 2.946664, 0.003855231, , 0.3768884, , , , , , , , , , 0, 1
66, 2.914305, -0.05033761, , 0.3265508, , , , , , , , , , 0, 1
67, 2.844793, -0.09234294, , 0.2342078, , , , , , , , , , 0, 1
68, 2.750113, -0.111981, , 0.1222268, , , , , , , , , , 0, 1
69, 2.65783, -0.1043579, , 0.01786893, , , , , , , , , , 0, 1
70, 2.587919, -0.07151281, , -0.05364388, , , , , , , , , , 0, 1
71, 2.557557, -0.02353137, , -0.07717524, 0.079433, -0.1364195, 0.01606638, -0.02120859, -0.07688916, 0.26061, -1.702351, 1.722184, -81.29626, 0, 1
72, 2.569143, 0.02159535, , -0.0555799, , , , , , , , , , 0, 1
73, 2.616682, 0.06251839, , 0.006938489, , , , , , , , , , 0, 1
74, 2.693385, 0.09366947, , 0.100608, , , , , , , , , , 0, 1
75, 2.787266, 0.1101704, , 0.2107784, , , , , , , , , , 0, 1
76, 2.881946, 0.109543, , 0.3203214, , , , , , , , , , 0, 1
77, 2.960646, 0.09186565, , 0.4121871, , , , , , , , , , 0, 1
78, 3.01298, 0.05982051, , 0.4720076, , , , , , , , , , 0, 1
79, 3.032954, 0.01842691, , 0.4904345, , , , , , , , , , 0, 1
80, 3.017374, -0.02591554, , 0.464519, , , , , , , , , , 0, 1
81, 2.969435, -0.06632096, , 0.398198, , , , , , , , , , 0, 1
82, 2.895529, -0.09648387, , 0.3017141, , , , , , , , , , 0, 1
83, 2.804045, -0.1117771, , 0.1899371, , , , , , , , , , 0, 1
84, 2.708965, -0.109785, , 0.08015203, , , , , , , , , , 0, 1
85, 2.62667, -0.0908842, , -0.01073217, , , , , , , , , , 0, 1
86, 2.569542, -0.05797637, , -0.06870854, , , , , , , , , , 0, 1
87, 2.545972, -0.01854343, , -0.08725197, 0.063096, -0.1690447, 0.0179833, -0.01927529, -0.07740904, 0.2932754, -2.110758, 2.131035, -82.08979, 0, 1
88, 2.55556, 0.01720345, , -0.07004851, , , , , , , , , , 0, 1
89, 2.59511, 0.0508485, , -0.01920001, , , , , , , , , , 0, 1
90, 2.659428, 0.07945855, , 0.06025853, , , , , , , , , , 0, 1
91, 2.742922, 0.1001789, , 0.1604374, , , , , , , , , , 0, 1
92, 2.838801, 0.1110331, , 0.2714705, , , , , , , , , , 0, 1
93, 2.930684, 0.110892, , 0.3823625, , , , , , , , , , 0, 1
94, 3.01298, 0.09977106, , 0.4821336, , , , , , , , , , 0, 1
95, 3.077698, 0.07884682, , 0.5609804, , , , , , , , , , 0, 1
96, 3.118446, 0.0500956, , 0.611076, , , , , , , , , , 0, 1
97, 3.131629, 0.01635644, , 0.6274325, , , , , , , , , , 0, 1
98, 3.118845, -0.01906105, , 0.6083714, , , , , , , , , , 0, 1
99, 3.080095, -0.05264335, , 0.5557281, , , , , , , , , , 0, 1
100, 3.018972, -0.08108086, , 0.4746472, , , , , , , , , , 0, 1
101, 2.940272, -0.1015659, , 0.3730813, , , , , , , , , , 0, 1
102, 2.850785, -0.1121849, , 0.2608964, , , , , , , , , , 0, 1
103, 2.754907, -0.1117457, , 0.1491507, , , , , , , , , , 0, 1
104, 2.667418, -0.1004052, , 0.04874548, , , , , , , , , , 0, 1
105, 2.595509, -0.07927705, , -0.03053158, , , , , , , , , , 0, 1
106, 2.546771, -0.05036898, , -0.08090055, , , , , , , , , , 0, 1
107, 2.525598, -0.01848069, , -0.09938124, 0.050119, -0.209348, 0.01862658, -0.01772297, -0.07778162, 0.3553477, -2.610516, 2.63459, -82.24845, 0, 1
108, 2.530791, 0.009972513, , -0.08940873, , , , , , , , , , 0, 1
109, 2.560354, 0.03754733, , -0.0518614, , , , , , , , , , 0, 1
110, 2.611489, 0.06270662, , 0.01084522, , , , , , , , , , 0, 1
111, 2.6814, 0.08394456, , 0.09478978, , , , , , , , , , 0, 1
112, 2.765294, 0.09988086, , 0.1946706, , , , , , , , , , 0, 1
113, 2.858775, 0.1096215, , 0.3042921, , , , , , , , , , 0, 1
114, 2.950259, 0.1125546, , 0.4168467, , , , , , , , , , 0, 1
115, 3.037749, 0.1083196, , 0.5251663, , , , , , , , , , 0, 1
116, 3.114451, 0.09740257, , 0.6225688, , , , , , , , , , 0, 1
117, 3.175973, 0.08038399, , 0.7029528, , , , , , , , , , 0, 1
118, 3.218719, 0.05831472, , 0.7612675, , , , , , , , , , 0, 1
119, 3.240292, 0.03260645, , 0.793874, , , , , , , , , , 0, 1
120, 3.241889, 0.004764981, , 0.798639, , , , , , , , , , 0, 1
121, 3.222314, -0.02334314, , 0.7752959, , , , , , , , , , 0, 1
122, 3.184362, -0.05005527, , 0.7252406, , , , , , , , , , 0, 1
123, 3.128433, -0.07363033, , 0.6516103, , , , , , , , , , 0, 1
124, 3.057723, -0.09271938, , 0.5588909, , , , , , , , , , 0, 1
125, 2.975428, -0.1059735, , 0.4529174, , , , , , , , , , 0, 1
126, 2.88674, -0.1128123, , 0.3401051, , , , , , , , , , 0, 1
127, 2.792859, -0.1125613, , 0.2275437, , , , , , , , , , 0, 1
128, 2.702973, -0.1052833, , 0.1222604, , , , , , , , , , 0, 1
129, 2.623873, -0.0916371, , 0.03062329, , , , , , , , , , 0, 1
130, 2.559155, -0.07220297, , -0.04157967, , , , , , , , , , 0, 1
131, 2.513613, -0.04837694, , -0.08995661, , , , , , , , , , 0, 1
132, 2.490842, -0.02240202, , -0.1123586, 0.039811, -0.2591308, 0.01755576, -0.01657497, -0.07801903, 0.4598461, -3.223686, 3.256319, -81.88175, 0, 1
133, 2.488844, 0.0004828842, , -0.1118758, , , , , , , , , , 0, 1
134, 2.506023, 0.02286586, , -0.08900989, , , , , , , , , , 0, 1
135, 2.541977, 0.04424497, , -0.04476492, , , , , , , , , , 0, 1
136, 2.595509, 0.06383596, , 0.01907104, , , , , , , , , , 0, 1
137, 2.663423, 0.08098003, , 0.1000511, , , , , , , , , , 0, 1
138, 2.742922, 0.09487724, , 0.1949283, , , , , , , , , , 0, 1
139, 2.832409, 0.1049629, , 0.2998912, , , , , , , , , , 0, 1
140, 2.923493, 0.1110175, , 0.4109087, , , , , , , , , , 0, 1
141, 3.013779, 0.1126487, , 0.5235574, , , , , , , , , , 0, 1
142, 3.100469, 0.1097313, , 0.6332887, , , , , , , , , , 0, 1
143, 3.17877, 0.1025317, , 0.7358204, , , , , , , , , , 0, 1
144, 3.246683, 0.09136372, , 0.8271841, , , , , , , , , , 0, 1
145, 3.300615, 0.07646266, , 0.9036467, , , , , , , , , , 0, 1
146, 3.338967, 0.05862843, , 0.9622751, , , , , , , , , , 0, 1
147, 3.361338, 0.03839434, , 1.000669, , , , , , , , , , 0, 1
148, 3.367331, 0.01665447, , 1.017324, , , , , , , , , , 0, 1
149, 3.358142, -0.005775565, , 1.011548, , , , , , , , , , 0, 1
150, 3.334572, -0.02800169, , 0.9835467, , , , , , , , , , 0, 1
151, 3.296221, -0.04912984, , 0.9344168, , , , , , , , , , 0, 1
152, 3.244287, -0.06832869, , 0.8660882, , , , , , , , , , 0, 1
153, 3.179968, -0.08487672, , 0.7812114, , , , , , , , , , 0, 1
154, 3.105263, -0.09808377, , 0.6831277, , , , , , , , , , 0, 1
155, 3.022168, -0.1074322, , 0.5756955, , , , , , , , , , 0, 1
156, 2.93388, -0.1126554, , 0.46304, , , , , , , , , , 0, 1
157, 2.843595, -0.1134554, , 0.3495846, , , , , , , , , , 0, 1
158, 2.751312, -0.1097066, , 0.239878, , , , , , , , , , 0, 1
159, 2.666219, -0.1017385, , 0.1381395, , , , , , , , , , 0, 1
160, 2.589517, -0.08984897, , 0.04829058, , , , , , , , , , 0, 1
161, 2.524799, -0.07432049, , -0.02602991, , , , , , , , , , 0, 1
162, 2.475262, -0.05600001, , -0.08202992, , , , , , , , , , 0, 1
163, 2.442503, -0.03538948, , -0.1174194, , , , , , , , , , 0, 1
164, 2.428521, -0.01347706, , -0.1308965, , , , , , , , , , 0, 1
165, 2.434513, 0.008937281, , -0.1219592, , , , , , , , , , 0, 1
166, 2.459282, 0.03106929, , -0.0908899, , , , , , , , , , 0, 1
167, 2.502827, 0.05189942, , -0.03899048, , , , , , , , , , 0, 1
168, 2.562351, 0.07059634, , 0.03160586, , , , , , , , , , 0, 1
169, 2.635458, 0.08664244, , 0.1182483, , , , , , , , , , 0, 1
170, 2.718953, 0.09912796, , 0.2173763, , , , , , , , , , 0, 1
171, 2.810436, 0.1077235, , 0.3250998, , , , , , , , , , 0, 1
172, 2.903519, 0.1121468, , 0.4372466, , , , , , , , , , 0, 1
173, 2.993804, 0.1120841, , 0.5493307, , , , , , , , , , 0, 1
174, 3.078497, 0.1075039, , 0.6568345, , , , , , , , , , 0, 1
175, 3.1552, 0.09876721, , 0.7556018, , , , , , , , , , 0, 1
176, 3.220716, 0.08617187, , 0.8417736, , , , , , , , , , 0, 1
177, 3.27305, 0.07075319, , 0.9125268, 0.031623, 0.2679322, -0.1925309, 0.05171602, 0.06072364, 0.3403395, -4.122466, 4.136491, -85.28052, 0, 1
178, 3.312999, 0.05585212, , 0.968379, , , , , , , , , , 0, 1
179, 3.340165, 0.03966486, , 1.008044, , , , , , , , , , 0, 1
180, 3.354147, 0.02258352, , 1.030627, , , , , , , , , , 0, 1
181, 3.354946, 0.004780666, , 1.035408, , , , , , , , , , 0, 1
182, 3.343361, -0.01300651, , 1.022401, , , , , , , , , , 0, 1
183, 3.318992, -0.0305584, , 0.9918431, , , , , , , , , , 0, 1
184, 3.282238, -0.04732602, , 0.9445171, , , , , , , , , , 0, 1
185, 3.234699, -0.0629643, , 0.8815528, , , , , , , , , , 0, 1
186, 3.176373, -0.07700268, , 0.8045501, , , , , , , , , , 0, 1
187, 3.108059, -0.08920587, , 0.7153443, , , , , , , , , , 0, 1
188, 3.031756, -0.099119, , 0.6162252, , , , , , , , , , 0, 1
189, 2.948662, -0.1065852, , 0.50964, , , , , , , , , , 0, 1
190, 2.859974, -0.1115261, , 0.3981139, , , , , , , , , , 0, 1
191, 2.766093, -0.113675, , 0.2844389, , , , , , , , , , 0, 1
192, 2.672611, -0.1129535, , 0.1714854, , , , , , , , , , 0, 1
193, 2.581127, -0.1094086, , 0.06207685, , , , , , , , , , 0, 1
194, 2.493239, -0.1032129, , -0.04113603, , , , , , , , , , 0, 1
195, 2.385551, -0.0911979, , -0.1323339, , , , , , , , , , 1, 1
196, 2.337396, -0.08344935, , -0.2157833, , , , , , , , , , 1, 1
197, 2.275839, -0.07024229, , -0.2860256, , , , , , , , , , 1, 1
198, 2.227061, -0.05541965, , -0.3414452, , , , , , , , , , 1, 1
199, 2.192308, -0.03910691, , -0.3805521, , , , , , , , , , 1, 1
200, 2.17236, -0.02193146, , -0.4024836, , , , , , , , , , 1, 1
201, 2.168153, -0.004175661, , -0.4066592, , , , , , , , , , 1, 1
202, 2.179062, 0.01365857, , -0.3930007, , , , , , , , , , 1, 1
203, 2.205555, 0.03119477, , -0.3618059, , , , , , , , , , 1, 1
204, 2.247009, 0.0478526, , -0.3139533, , , , , , , , , , 1, 1
205, 2.301864, 0.06330265, , -0.2506506, , , , , , , , , , 1, 1
206, 2.369967, 0.07719987, , -0.1734508, , , , , , , , , , 1, 1
207, 2.447576, 0.08921483, , -0.08423596, , , , , , , , , , 1, 1
208, 2.533289, 0.09890836, , 0.01467241, , , , , , , , , , 1, 1
209, 2.624768, 0.106155, , 0.1208274, , , , , , , , , , 1, 1
210, 2.719831, 0.1108292, , 0.2316566, , , , , , , , , , 1, 1
211, 2.813336, 0.1127115, , 0.3443681, , , , , , , , , , 1, 1
212, 2.904347, 0.1117233, , 0.4560914, , , , , , , , , , 1, 1
213, 2.99115, 0.1079118, , 0.5640032, , , , , , , , , , 1, 1
214, 3.071097, 0.1014651, , 0.6654682, , , , , , , , , , 1, 1
215, 3.163589, 0.08935601, , 0.7548242, , , , , , , , , , 0, 1
216, 3.204737, 0.081231, , 0.8360552, , , , , , , , , , 0, 1
217, 3.255073, 0.06874546, , 0.9048007, 0.025119, 0.3402338, -0.2438066, 0.05104263, 0.06130938, 0.3800631, -5.233038, 5.246822, -85.84604, 0, 1
218, 3.296221, 0.05696578, , 0.9617665, , , , , , , , , , 0, 1
219, 3.327381, 0.04427634, , 1.006043, , , , , , , , , , 0, 1
220, 3.347755, 0.03094381, , 1.036987, , , , , , , , , , 0, 1
221, 3.357343, 0.01710934, , 1.054096, , , , , , , , , , 0, 1
222, 3.357343, 0.002914112, , 1.05701, , , , , , , , , , 0, 1
223, 3.346956, -0.01121838, , 1.045792, , , , , , , , , , 0, 1
224, 3.325783, -0.02528813, , 1.020504, , , , , , , , , , 0, 1
225, 3.295422, -0.03887163, , 0.9816319, , , , , , , , , , 0, 1
226, 3.255472, -0.05193751, , 0.9296944, , , , , , , , , , 0, 1
227, 3.206734, -0.0641407, , 0.8655537, , , , , , , , , , 0, 1
228, 3.149207, -0.07532434, , 0.7902294, , , , , , , , , , 0, 1
229, 3.08369, -0.08541002, , 0.7048194, , , , , , , , , , 0, 1
230, 3.010983, -0.09411538, , 0.610704, , , , , , , , , , 0, 1
231, 2.931883, -0.1012993, , 0.5094047, , , , , , , , , , 0, 1
232, 2.847589, -0.1069303, , 0.4024744, , , , , , , , , , 0, 1
233, 2.755706, -0.1109771, , 0.2914973, , , , , , , , , , 0, 1
234, 2.662225, -0.1132515, , 0.1782458, , , , , , , , , , 0, 1
235, 2.567545, -0.1137534, , 0.06449238, , , , , , , , , , 0, 1
236, 2.472865, -0.1124045, , -0.0479121, , , , , , , , , , 0, 1
237, 1.955118, -0.1092988, , -0.1572109, , , , , , , , , , 1, 1
238, 2.287683, -0.1045618, , -0.2617727, , , , , , , , , , 1, 1
239, 2.202594, -0.09820925, , -0.359982, , , , , , , , , , 1, 1
240, 2.124206, -0.09031953, , -0.4503015, , , , , , , , , , 1, 1
241, 2.053298, -0.08098675, , -0.5312882, , , , , , , , , , 1, 1
242, 1.990805, -0.07036778, , -0.601656, , , , , , , , , , 1, 1
243, 1.939533, -0.05872926, , -0.6603853, , , , , , , , , , 1, 1
244, 1.899015, -0.0460712, , -0.7064565, , , , , , , , , , 1, 1
245, 1.870184, -0.03277003, , -0.7392265, , , , , , , , , , 1, 1
246, 1.853665, -0.01893556, , -0.7581621, , , , , , , , , , 1, 1
247, 1.849613, -0.004803075, , -0.7629651, , , , , , , , , , 1, 1
248, 1.858184, 0.009313729, , -0.7536514, , , , , , , , , , 1, 1
249, 1.879067, 0.0234619, , -0.7301895, , , , , , , , , , 1, 1
250, 1.912261, 0.0370454, , -0.6931441, , , , , , , , , , 1, 1
251, 1.957299, 0.05015834, , -0.6429858, , , , , , , , , , 1, 1
252, 2.013714, 0.06239291, , -0.5805929, , , , , , , , , , 1, 1
253, 2.080726, 0.07363929, , -0.5069535, , , , , , , , , , 1, 1
254, 2.15553, 0.08385045, , -0.4231031, , , , , , , , , , 1, 1
255, 2.237658, 0.09261855, , -0.3304846, , , , , , , , , , 1, 1
256, 2.32602, 0.09989654, , -0.230588, , , , , , , , , , 1, 1
257, 2.419369, 0.1056374, , -0.1249506, , , , , , , , , , 1, 1
258, 2.51412, 0.1097626, , -0.01518801, , , , , , , , , , 1, 1
259, 2.609807, 0.1121625, , 0.09697447, , , , , , , , , , 1, 1
260, 2.705961, 0.1127428, , 0.2097173, , , , , , , , , , 1, 1
261, 2.797907, 0.1115507, , 0.3212681, , , , , , , , , , 1, 1
262, 2.88549, 0.1085549, , 0.4298229, , , , , , , , , , 1, 1
263, 2.968242, 0.1038806, , 0.5337035, , , , , , , , , , 1, 1
264, 3.044915, 0.09760649, , 0.63131, , , , , , , , , , 1, 1
265, 3.113018, 0.08982655, , 0.7211366, , , , , , , , , , 1, 1
266, 3.636989, 0.08055653, , 0.8016931, , , , , , , , , , 0, 1
267, 3.226309, 0.07039243, , 0.8720855, 0.019953, 0.4328849, -0.309376, 0.05055896, 0.06168738, 0.4403991, -6.656448, 6.671001, -86.21475, 0, 1
268, 3.269854, 0.06110671, , 0.9331923, , , , , , , , , , 0, 1
269, 3.305809, 0.0513818, , 0.984574, , , , , , , , , , 0, 1
270, 3.333773, 0.04104516, , 1.025619, , , , , , , , , , 0, 1
271, 3.353748, 0.03041051, , 1.05603, , , , , , , , , , 0, 1
272, 3.364934, 0.01946214, , 1.075492, , , , , , , , , , 0, 1
273, 3.368129, 0.008153014, , 1.083645, , , , , , , , , , 0, 1
274, 3.362936, -0.003062002, , 1.080583, , , , , , , , , , 0, 1
275, 3.350152, -0.0142927, , 1.06629, , , , , , , , , , 0, 1
276, 3.329379, -0.02547635, , 1.040814, , , , , , , , , , 0, 1
277, 3.301015, -0.03626786, , 1.004546, , , , , , , , , , 0, 1
278, 3.26506, -0.04679272, , 0.9577532, , , , , , , , , , 0, 1
279, 3.221515, -0.05690976, , 0.9008434, , , , , , , , , , 0, 1
280, 3.17078, -0.06633665, , 0.8345068, , , , , , , , , , 0, 1
281, 3.113253, -0.07512044, , 0.7593864, , , , , , , , , , 0, 1
282, 3.048934, -0.08330818, , 0.6760782, , , , , , , , , , 0, 1
283, 2.978623, -0.09057049, , 0.5855077, , , , , , , , , , 0, 1
284, 2.90272, -0.09695442, , 0.4885533, , , , , , , , , , 0, 1
285, 2.821223, -0.1023502, , 0.3862031, , , , , , , , , , 0, 1
286, 2.733734, -0.1067578, , 0.2794454, , , , , , , , , , 0, 1
287, 2.643848, -0.1101458, , 0.1692995, , , , , , , , , , 0, 1
288, 2.551565, -0.1124829, , 0.05681664, , , , , , , , , , 0, 1
289, 2.456885, -0.1136907, , -0.05687404, , , , , , , , , , 0, 1
290, 2.21771, -0.1137377, , -0.1706118, , , , , , , , , , 1, 1
291, 2.261346, -0.1126241, , -0.2832358, , , , , , , , , , 1, 1
292, 2.166283, -0.1103968, , -0.3936326, , , , , , , , , , 1, 1
293, 2.07309, -0.1071342, , -0.5007668, , , , , , , , , , 1, 1
294, 1.982234, -0.1028364, , -0.6036032, , , , , , , , , , 1, 1
295, 1.896677, -0.09753478, , -0.701138, , , , , , , , , , 1, 1
296, 1.816419, -0.09124497, , -0.792383, , , , , , , , , , 1, 1
297, 1.742394, -0.08407676, , -0.8764598, , , , , , , , , , 1, 1
298, 1.674292, -0.07599881, , -0.9524586, , , , , , , , , , 1, 1
299, 1.615072, -0.0672464, , -1.019705, , , , , , , , , , 1, 1
300, 1.564268, -0.05785088, , -1.077556, , , , , , , , , , 1, 1
301, 1.522035, -0.04781226, , -1.125368, , , , , , , , , , 1, 1
302, 1.489308, -0.03733446, , -1.162703, , , , , , , , , , 1, 1
303, 1.466244, -0.02654295, , -1.189246, , , , , , , , , , 1, 1
304, 1.453153, -0.01540636, , -1.204652, , , , , , , , , , 1, 1
305, 1.450036, -0.004175661, , -1.208828, , , , , , , , , , 1, 1
306, 1.457361, 0.00705504, , -1.201773, , , , , , , , , , 1, 1
307, 1.474971, 0.01836417, , -1.183408, , , , , , , , , , 1, 1
308, 1.502555, 0.02935959, , -1.154049, , , , , , , , , , 1, 1
309, 1.540424, 0.0400413, , -1.114007, , , , , , , , , , 1, 1
310, 1.587332, 0.05040931, , -1.063598, , , , , , , , , , 1, 1
311, 1.643435, 0.06019696, , -1.003401, , , , , , , , , , 1, 1
312, 1.708265, 0.06934151, , -0.9340597, , , , , , , , , , 1, 1
313, 1.780887, 0.07789002, , -0.8561696, , , , , , , , , , 1, 1
314, 1.859275, 0.08568563, , -0.770484, , , , , , , , , , 1, 1
315, 1.943897, 0.09254012, , -0.6779439, , , , , , , , , , 1, 1
316, 2.03335, 0.09848487, , -0.5794591, , , , , , , , , , 1, 1
317, 2.126231, 0.1034414, , -0.4760176, , , , , , , , , , 1, 1
318, 2.221451, 0.1073785, , -0.3686392, , , , , , , , , , 1, 1
319, 2.31776, 0.1103116, , -0.2583275, , , , , , , , , , 1, 1
320, 2.415784, 0.1121468, , -0.1461807, , , , , , , , , , 1, 1
321, 2.511783, 0.1128213, , -0.03335949, , , , , , , , , , 1, 1
322, 2.605911, 0.112335, , 0.07897553, , , , , , , , , , 1, 1
323, 2.698948, 0.1107351, , 0.1897106, , , , , , , , , , 1, 1
324, 2.786687, 0.1080215, , 0.2977322, , , , , , , , , , 1, 1
325, 2.869594, 0.1042884, , 0.4020206, , , , , , , , , , 1, 1
326, 2.947826, 0.09952009, , 0.5015407, , , , , , , , , , 1, 1
327, 3.02076, 0.09377927, , 0.59532, , , , , , , , , , 1, 1
328, 3.086525, 0.08709731, , 0.6824173, , , , , , , , , , 1, 1
329, 5.973626, 0.07950561, , 0.7619229, , , , , , , , , , 0, 1
330, 3.198345, 0.07111395, , 0.8330368, 0.015849, 0.5515211, -0.3927789, 0.05015336, 0.06202437, 0.5184801, -8.472758, 8.488607, -86.49822, 0, 1
331, 3.243088, 0.0625027, , 0.8955396, , , , , , , , , , 0, 1
332, 3.28064, 0.05342089, , 0.9489604, , , , , , , , , , 0, 1
333, 3.310603, 0.04372736, , 0.9926878, , , , , , , , , , 0, 1
334, 3.332575, 0.03375148, , 1.026439, , , , , , , , , , 0, 1
335, 3.347356, 0.02349327, , 1.049933, , , , , , , , , , 0, 1
336, 3.353748, 0.01285862, , 1.062791, , , , , , , , , , 0, 1
337, 3.352549, 0.002208271, , 1.064999, , , , , , , , , , 0, 1
338, 3.34416, -0.008410702, , 1.056589, , , , , , , , , , 0, 1
339, 3.327781, -0.01904536, , 1.037543, , , , , , , , , , 0, 1
340, 3.30461, -0.02949179, , 1.008052, , , , , , , , , , 0, 1
341, 3.27345, -0.03964021, , 0.9684114, , , , , , , , , , 0, 1
342, 3.235098, -0.04950628, , 0.9189051, , , , , , , , , , 0, 1
343, 3.189556, -0.05893317, , 0.8599719, , , , , , , , , , 0, 1
344, 3.137622, -0.06774832, , 0.7922236, , , , , , , , , , 0, 1
345, 3.078497, -0.07603019, , 0.7161934, , , , , , , , , , 0, 1
346, 3.013779, -0.08370031, , 0.6324931, , , , , , , , , , 0, 1
347, 2.943468, -0.0905548, , 0.5419383, , , , , , , , , , 0, 1
348, 2.867964, -0.09659366, , 0.4453447, , , , , , , , , , 0, 1
349, 2.785269, -0.1017855, , 0.3435591, , , , , , , , , , 0, 1
350, 2.699378, -0.106099, , 0.2374602, , , , , , , , , , 0, 1
351, 2.609491, -0.1095027, , 0.1279575, , , , , , , , , , 0, 1
352, 2.518007, -0.1119653, , 0.01599217, , , , , , , , , , 0, 1
353, 1.310402, -0.1134083, , -0.09741617, , , , , , , , , , 1, 1
354, 2.325085, -0.1138632, , -0.2112794, , , , , , , , , , 1, 1
355, 2.228307, -0.1132672, , -0.3245466, , , , , , , , , , 1, 1
356, 2.132465, -0.1116359, , -0.4361825, , , , , , , , , , 1, 1
357, 2.037246, -0.1090321, , -0.5452146, , , , , , , , , , 1, 1
358, 1.943897, -0.1055186, , -0.6507332, , , , , , , , , , 1, 1
359, 1.8546, -0.1010797, , -0.7518129, , , , , , , , , , 1, 1
360, 1.769511, -0.09573097, , -0.8475438, , , , , , , , , , 1, 1
361, 1.688629, -0.08955095, , -0.9370948, , , , , , , , , , 1, 1
362, 1.614449, -0.08258665, , -1.019681, , , , , , , , , , 1, 1
363, 1.547281, -0.07480673, , -1.094488, , , , , , , , , , 1, 1
364, 1.487282, -0.06646213, , -1.16095, , , , , , , , , , 1, 1
365, 1.435699, -0.05755286, , -1.218503, , , , , , , , , , 1, 1
366, 1.391596, -0.04804755, , -1.266551, , , , , , , , , , 1, 1
367, 1.356999, -0.03811873, , -1.304669, , , , , , , , , , 1, 1
368, 1.33222, -0.02793895, , -1.332608, , , , , , , , , , 1, 1
369, 1.316948, -0.01746114, , -1.35007, , , , , , , , , , 1, 1
370, 1.311337, -0.006826483, , -1.356896, , , , , , , , , , 1, 1
371, 1.315545, 0.003776805, , -1.353119, , , , , , , , , , 1, 1
372, 1.329727, 0.01445852, , -1.338661, , , , , , , , , , 1, 1
373, 1.35357, 0.02501475, , -1.313646, , , , , , , , , , 1, 1
374, 1.387232, 0.03525727, , -1.278389, , , , , , , , , , 1, 1
375, 1.431179, 0.04520178, , -1.233187, , , , , , , , , , 1, 1
376, 1.482607, 0.05478552, , -1.178401, , , , , , , , , , 1, 1
377, 1.542606, 0.06380459, , -1.114597, , , , , , , , , , 1, 1
378, 1.610241, 0.07225898, , -1.042338, , , , , , , , , , 1, 1
379, 1.685201, 0.08016439, , -0.9621734, , , , , , , , , , 1, 1
380, 1.767017, 0.08731691, , -0.8748565, , , , , , , , , , 1, 1
381, 1.853042, 0.09362241, , -0.7812341, , , , , , , , , , 1, 1
382, 1.943429, 0.09911228, , -0.6821218, , , , , , , , , , 1, 1
383, 2.037558, 0.1037081, , -0.5784137, , , , , , , , , , 1, 1
384, 2.133868, 0.1074098, , -0.4710039, , , , , , , , , , 1, 1
385, 2.230801, 0.1101861, , -0.3608178, , , , , , , , , , 1, 1
386, 2.328669, 0.1120056, , -0.2488122, , , , , , , , , , 1, 1
387, 2.426382, 0.1127899, , -0.1360223, , , , , , , , , , 1, 1
388, 2.521601, 0.1125389, , -0.02348334, , , , , , , , , , 1, 1
389, 2.614794, 0.1112527, , 0.08776938, , , , , , , , , , 1, 1
390, 2.705649, 0.1089784, , 0.1967477, , , , , , , , , , 1, 1
391, 2.790895, 0.1057472, , 0.3024949, , , , , , , , , , 1, 1
392, 2.871464, 0.1016219, , 0.4041168, , , , , , , , , , 1, 1
393, 2.94658, 0.09657125, , 0.5006881, , , , , , , , , , 1, 1
394, 3.017176, 0.09068925, , 0.5913774, , , , , , , , , , 1, 1
395, 3.080447, 0.08400729, , 0.6753846, , , , , , , , , , 1, 1
396, 6.807769, 0.07644697, , 0.7518316, , , , , , , , , , 0, 1
397, 3.16279, 0.01837985, , 0.7702115, 0.015, 0.587258, -0.4172299, 0.04983344, 0.06229393, 0.5144945, -9.015629, 9.030297, -86.73385, 0, 1
