Repository: Paladin-Tier-2/EIS.EATON.EDLC-FitPlot

# EIS EATON EDLC Fit Plot

This repo contains electrochemical impedance spectroscopy (EIS) data and scripts
used for fitting and plotting EATON electric double-layer capacitors (EDLCs).

The workflow is split between MATLAB and Python:

- MATLAB extracts the useful columns from exported measurement CSV files.
- Python fits equivalent-circuit models with the `impedance` package.
- MATLAB makes the Nyquist plots, fit plots, error plots, power plots, and some
  LaTeX tables.

The repo includes measured data and generated fit outputs for `1F`, `60F`, and
`400F` capacitors at different states of charge.

## Repository Layout

```text
.
|-- ExtractNyquistAllSoc.m
|-- eis_fit_workflow.py
|-- eis_table_workflow.py
|-- 1F/
|   `-- SOC/
|-- 60F/
|   `-- SOC/
`-- 400F/
    `-- SOC/
```

Each capacitor folder follows the same basic pattern:

```text
<capacitance>F/SOC/<SOC>%SOC/
```

Examples:

```text
1F/SOC/40%SOC/
60F/SOC/80%SOC/
400F/SOC/100%SOC/
```

Inside each SOC folder, the important file types are:

| File pattern | Meaning |
| --- | --- |
| `<cap>F-<SOC>SOC.csv` | Original exported measurement CSV |
| `<cap>F-<SOC>%SOC_Python.csv` | Three-column file used by Python: frequency, real impedance, imaginary impedance |
| `<cap>F-<SOC>%SOC_Fit.csv` | Fitted impedance data |
| `<cap>F-<SOC>%SOC_Fit_params.csv` | Fitted circuit parameters |
| `<cap>F-<SOC>%SOC_Fit_errors.csv` | Fit residuals/errors |
| `<cap>F-<SOC>%SOC_Fit_rmse.csv` | RMSE for the fit |
| `<cap>F-<SOC>%SOC_Fit_mu.csv` | Lin-KK `mu` value |
| `<cap>F-<SOC>%SOC_Fit_kkResults.csv` | Lin-KK summary values |

The folder name and file names matter. The scripts expect names like `40%SOC`
and `400F-40%SOC_Python.csv`.

## Data Extraction

Use `ExtractNyquistAllSoc.m` to create the `_Python.csv` files from the exported
measurement CSV files.

Run it from MATLAB:

```matlab
ExtractNyquistAllSoc
```

When prompted, enter the capacitor folder name:

```text
1F
60F
400F
```

The script looks for:

```text
<capacitance>F/SOC/*%SOC/
```

For each SOC folder, it reads the canonical measurement CSV and writes:

```text
<capacitance>F-<SOC>%SOC_Python.csv
```

The extraction currently uses columns 6, 11, and 12 from the exported CSV:

- frequency
- real impedance
- imaginary impedance

The notes and screenshots in `1F/SOC/Readme/` and `60F/SOC/Readme/` show the
expected folder setup and export style.

## Python Fitting

Run the fitting scripts from inside the matching `SOC` folder.

Example:

```bash
cd 1F/SOC
python FitAll_Bisquert.py
```

Other fitting scripts:

```text
1F/SOC/FitAll_Bisquert.py
1F/SOC/FitAll_Distinct.py
1F/SOC/FitAllCutoff.py
60F/SOC/FitAll.py
400F/SOC/FitAll_Bisquert.py
400F/SOC/FitAll_Distinct.py
```

These files are small wrappers around `eis_fit_workflow.py`. The wrappers keep
the model-specific settings near the data: circuit string, initial guesses,
bounds, parameter names, optional cutoff frequency, and whether to show a
diagnostic plot.

The shared workflow searches the SOC subfolders for `*_Python.csv`, fits the
configured circuit, and writes fit outputs next to the input files.

The Bisquert scripts use:

```text
R_0-B_1
```

The distinct model scripts use:

```text
R_1-Wo_1-p(CPE_1,R_2-CPE_2)
```

For the Bisquert open-circuit model, the ESR-related circuit element is named
`R_0`.

Important: running a fitting script writes new `_Fit*.csv` files. If existing
results matter, copy them somewhere else first.

## MATLAB Plotting

Run the plotting scripts from inside the matching `SOC` folder.

Example:

```matlab
cd 400F/SOC
SOCFitPlot
```

Useful MATLAB scripts:

| Script | Purpose |
| --- | --- |
| `SOCPlot.m` | Plot measured Nyquist data across SOC values |
| `SOCFitPlot.m` | Plot measured data with fitted curves |

Most plotting scripts expect to start in a `SOC` folder. They look for SOC
subfolders below the current directory and write figures to a local `Figures`
folder.

Some scripts ask which SOC values to omit from a plot.

Older plot variants and one-off analysis scripts are in `extras/` folders under
each `SOC` folder. This keeps the main folder readable without deleting useful
old plotting work. Examples include frequency-label plots, legend-layout
variants, `MaxPower.m`, `RelativeError.m`, and `PlottingBasic.m`.

## Tables

The table scripts collect generated fit results into LaTeX tables.

Examples:

```bash
cd 60F/SOC
python table.py
python ParamTable.py
```

Related scripts:

```text
1F/SOC/table.py
1F/SOC/ParamTable_Bisquert.py
1F/SOC/ParamTable_Distinct.py
60F/SOC/table.py
60F/SOC/ParamTable.py
400F/SOC/table.py
400F/SOC/ParamTable.py
400F/SOC/ParamTableDistinct.py
```

These scripts write `.tex` files into the same `SOC` folder.

The table scripts are wrappers around `eis_table_workflow.py`.

## Notes And Limitations

- This is a research/thesis workflow repo, not a packaged Python library.
- The data layout is part of the workflow. Renaming folders will break scripts
  unless the paths are updated.

File: 1F/40%SOC/1F-40%SOC_Python.csv
100000,0.05058791,0.01277359,
79432.82,0.0511756,0.006973176,
63095.73,0.05208417,0.001747811,
50118.72,0.05352442,-0.003141712,
39810.71,0.05534871,-0.007644907,
31622.77,0.05797312,-0.01188631,
25118.86,0.06124083,-0.01571068,
19952.62,0.06530624,-0.01924558,
15848.93,0.07042366,-0.02194398,
12589.25,0.0759785,-0.02329472,
9999.997,0.08154392,-0.02338017,
7943.28,0.08657369,-0.02239985,
6309.571,0.09077343,-0.02073951,
5011.871,0.0942433,-0.01877577,
3981.07,0.09696679,-0.01680437,
3162.276,0.09904412,-0.01491754,
2511.885,0.10067,-0.0134478,
1995.261,0.1021233,-0.0121936,
1584.892,0.1032592,-0.01122122,
1258.925,0.1042912,-0.01056384,
999.9994,0.1053398,-0.01009397,
794.3277,0.1063057,-0.009912721,
630.9569,0.1072748,-0.00991545,
501.1869,0.1083319,-0.01015537,
398.1069,0.1093813,-0.01050823,
316.2275,0.1106447,-0.01101452,
251.1884,0.1118232,-0.01174194,
199.5261,0.1131257,-0.01257381,
158.4892,0.114627,-0.01360224,
125.8924,0.1163153,-0.01491524,
99.99991,0.1179487,-0.01641919,
79.43275,0.1198483,-0.01812558,
63.09567,0.1221319,-0.02002862,
50.11867,0.1244086,-0.02232439,
39.81068,0.1270944,-0.02491532,
31.62274,0.1301804,-0.02778601,
25.11884,0.1333651,-0.03082564,
19.9526,0.1373033,-0.03470502,
15.84891,0.1415588,-0.03889284,
12.58924,0.1462567,-0.04295214,
9.999988,0.1518187,-0.04864646,
7.943272,0.1577695,-0.05438739,
6.309565,0.164121,-0.05980037,
5.011866,0.1695152,-0.06575065,
3.981066,0.1765385,-0.07433515,
3.162273,0.1813615,-0.08233625,
2.511883,0.1868001,-0.09350038,
1.995259,0.1904187,-0.1086119,
1.584891,0.1928899,-0.1278886,
1.258924,0.1951141,-0.1531855,
0.999998,0.1971493,-0.1862497,
0.794327,0.1988209,-0.2286442,
0.630956,0.2008485,-0.2828988,
0.501186,0.2030473,-0.3520411,
0.398106,0.2054473,-0.439265,
0.316227,0.2084968,-0.5495712,
0.251188,0.2119455,-0.6883214,
0.199526,0.2161461,-0.8627607,
0.158489,0.221282,-1.082144,
0.125892,0.220688,-1.36143,
0.1,0.2285593,-1.704249,
0.079433,0.2372032,-2.135271,
0.063096,0.2475134,-2.67784,
0.050119,0.2596728,-3.355029,
0.039811,0.2749667,-4.205064,
0.031623,0.2944632,-5.263099,
0.025119,0.3164921,-6.582395,
0.019953,0.3478936,-8.222369,
0.015849,0.3860343,-10.25728,
0.015,0.3808533,-10.81751,
