Repository: Paladin-Tier-2/EIS.EATON.EDLC-FitPlot

# EIS EATON EDLC Fit Plot

This repo contains electrochemical impedance spectroscopy (EIS) data and scripts
used for fitting and plotting EATON electric double-layer capacitors (EDLCs).

The workflow is split between MATLAB and Python:

- MATLAB extracts the useful columns from exported measurement CSV files.
- Python fits equivalent-circuit models with the `impedance` package.
- MATLAB makes the Nyquist plots, fit plots, error plots, power plots, and some
  LaTeX tables.

The repo includes measured data and generated fit outputs for `1F`, `60F`, and
`400F` capacitors at different states of charge.

## Repository Layout

```text
.
|-- ExtractNyquistAllSoc.m
|-- eis_fit_workflow.py
|-- eis_table_workflow.py
|-- 1F/
|   `-- SOC/
|-- 60F/
|   `-- SOC/
`-- 400F/
    `-- SOC/
```

Each capacitor folder follows the same basic pattern:

```text
<capacitance>F/SOC/<SOC>%SOC/
```

Examples:

```text
1F/SOC/40%SOC/
60F/SOC/80%SOC/
400F/SOC/100%SOC/
```

Inside each SOC folder, the important file types are:

| File pattern | Meaning |
| --- | --- |
| `<cap>F-<SOC>SOC.csv` | Original exported measurement CSV |
| `<cap>F-<SOC>%SOC_Python.csv` | Three-column file used by Python: frequency, real impedance, imaginary impedance |
| `<cap>F-<SOC>%SOC_Fit.csv` | Fitted impedance data |
| `<cap>F-<SOC>%SOC_Fit_params.csv` | Fitted circuit parameters |
| `<cap>F-<SOC>%SOC_Fit_errors.csv` | Fit residuals/errors |
| `<cap>F-<SOC>%SOC_Fit_rmse.csv` | RMSE for the fit |
| `<cap>F-<SOC>%SOC_Fit_mu.csv` | Lin-KK `mu` value |
| `<cap>F-<SOC>%SOC_Fit_kkResults.csv` | Lin-KK summary values |

The folder name and file names matter. The scripts expect names like `40%SOC`
and `400F-40%SOC_Python.csv`.

## Data Extraction

Use `ExtractNyquistAllSoc.m` to create the `_Python.csv` files from the exported
measurement CSV files.

Run it from MATLAB:

```matlab
ExtractNyquistAllSoc
```

When prompted, enter the capacitor folder name:

```text
1F
60F
400F
```

The script looks for:

```text
<capacitance>F/SOC/*%SOC/
```

For each SOC folder, it reads the canonical measurement CSV and writes:

```text
<capacitance>F-<SOC>%SOC_Python.csv
```

The extraction currently uses columns 6, 11, and 12 from the exported CSV:

- frequency
- real impedance
- imaginary impedance

The notes and screenshots in `1F/SOC/Readme/` and `60F/SOC/Readme/` show the
expected folder setup and export style.

## Python Fitting

Run the fitting scripts from inside the matching `SOC` folder.

Example:

```bash
cd 1F/SOC
python FitAll_Bisquert.py
```

Other fitting scripts:

```text
1F/SOC/FitAll_Bisquert.py
1F/SOC/FitAll_Distinct.py
1F/SOC/FitAllCutoff.py
60F/SOC/FitAll.py
400F/SOC/FitAll_Bisquert.py
400F/SOC/FitAll_Distinct.py
```

These files are small wrappers around `eis_fit_workflow.py`. The wrappers keep
the model-specific settings near the data: circuit string, initial guesses,
bounds, parameter names, optional cutoff frequency, and whether to show a
diagnostic plot.

The shared workflow searches the SOC subfolders for `*_Python.csv`, fits the
configured circuit, and writes fit outputs next to the input files.

The Bisquert scripts use:

```text
R_0-B_1
```

The distinct model scripts use:

```text
R_1-Wo_1-p(CPE_1,R_2-CPE_2)
```

For the Bisquert open-circuit model, the ESR-related circuit element is named
`R_0`.

Important: running a fitting script writes new `_Fit*.csv` files. If existing
results matter, copy them somewhere else first.

## MATLAB Plotting

Run the plotting scripts from inside the matching `SOC` folder.

Example:

```matlab
cd 400F/SOC
SOCFitPlot
```

Useful MATLAB scripts:

| Script | Purpose |
| --- | --- |
| `SOCPlot.m` | Plot measured Nyquist data across SOC values |
| `SOCFitPlot.m` | Plot measured data with fitted curves |

Most plotting scripts expect to start in a `SOC` folder. They look for SOC
subfolders below the current directory and write figures to a local `Figures`
folder.

Some scripts ask which SOC values to omit from a plot.

Older plot variants and one-off analysis scripts are in `extras/` folders under
each `SOC` folder. This keeps the main folder readable without deleting useful
old plotting work. Examples include frequency-label plots, legend-layout
variants, `MaxPower.m`, `RelativeError.m`, and `PlottingBasic.m`.

## Tables

The table scripts collect generated fit results into LaTeX tables.

Examples:

```bash
cd 60F/SOC
python table.py
python ParamTable.py
```

Related scripts:

```text
1F/SOC/table.py
1F/SOC/ParamTable_Bisquert.py
1F/SOC/ParamTable_Distinct.py
60F/SOC/table.py
60F/SOC/ParamTable.py
400F/SOC/table.py
400F/SOC/ParamTable.py
400F/SOC/ParamTableDistinct.py
```

These scripts write `.tex` files into the same `SOC` folder.

The table scripts are wrappers around `eis_table_workflow.py`.

## Notes And Limitations

- This is a research/thesis workflow repo, not a packaged Python library.
- The data layout is part of the workflow. Renaming folders will break scripts
  unless the paths are updated.

File: 1F/60%SOC/1F-60SOC.csv
Experiment:, 60% SOC
Start date:, Thursday, June 20, 2024
Start time:, 2:23:00 AM +02:00
Time (s), Voltage (V), Current (A), Reverse I (A), Charge (C), Frequency (Hz), V' (V), V'' (V), A' (A), A'' (A), Z' (Ohm), Z'' (Ohm), | Z | (Ohm), Phase (Deg), V Range (), I Range ()
1, 1.60089, 0.006223717, , 0.006223717, 100000, -5.032783e-05, -0.001381735, -0.007528135, -0.02537478, 0.0505888, 0.0130252, 0.05223871, 14.43846, 1, 1
1, 1.60089, 0.006223717, , 0.006223717, 79432.82, -0.0007700035, -0.000999659, -0.01750964, -0.01705357, 0.05110418, 0.00731884, 0.0516256, 8.150146, 1, 1
1, 1.60089, 0.006223717, , 0.006223717, 63095.73, 0.0007573009, 0.0009114031, 0.01527254, 0.01688122, 0.05200724, 0.002190699, 0.05205336, 2.412042, 1, 1
1, 1.60089, 0.006223717, , 0.006223717, 50118.72, 0.0003959931, -0.00108121, 0.008377143, -0.01988925, 0.05329316, -0.002536613, 0.0533535, -2.72507, 1, 1
2, 1.608371, -0.00064646, , 0.005577257, 39810.71, -0.001124631, 0.0002914109, -0.02072876, 0.002673127, 0.05515039, -0.006946235, 0.05558611, -7.178648, 1, 1
2, 1.608371, -0.00064646, , 0.005577257, 31622.77, 0.001109719, 0.0004936298, 0.01699358, 0.01181377, 0.05763958, -0.01102243, 0.05868403, -10.82599, 1, 1
2, 1.608371, -0.00064646, , 0.005577257, 25118.86, 0.001239265, 0.0004345844, 0.01764442, 0.01142356, 0.06072703, -0.01468648, 0.06247772, -13.5956, 1, 1
2, 1.608371, -0.00064646, , 0.005577257, 19952.62, -0.0001885575, -0.001413153, 0.002963424, -0.0210432, 0.06461161, -0.01805948, 0.06708803, -15.61611, 1, 1
3, 1.607903, -0.006842168, , -0.001264911, 15848.93, 3.834278e-05, 0.001514942, -0.005441106, 0.02019173, 0.06947143, -0.02061954, 0.07246685, -16.5312, 1, 1
3, 1.607903, -0.006842168, , -0.001264911, 12589.25, 0.0009006572, 0.001325993, 0.006313235, 0.01958788, 0.07474926, -0.02188841, 0.07788809, -16.32132, 1, 1
3, 1.607903, -0.006842168, , -0.001264911, 9999.997, -0.001671006, -0.0002454804, -0.01865105, -0.008188779, 0.07995852, -0.0219442, 0.0829151, -15.34667, 1, 1
4, 1.608371, -0.0006621453, , -0.001927057, 7943.28, 0.000537267, 0.001682887, 0.00132948, 0.02020529, 0.08467245, -0.02101908, 0.08724234, -13.94129, 1, 1
4, 1.608371, -0.0006621453, , -0.001927057, 6309.571, 0.001786797, -0.000396173, 0.02017402, -4.326814e-05, 0.0886109, -0.01944773, 0.09071993, -12.37863, 1, 1
4, 1.608371, -0.0006621453, , -0.001927057, 5011.871, 0.001603741, 0.00098414, 0.01485927, 0.01356566, 0.09184444, -0.01761797, 0.09351895, -10.8588, 1, 1
4, 1.608371, -0.0006621453, , -0.001927057, 3981.07, -0.001920975, -8.775565e-05, -0.01964211, -0.004226927, 0.0943891, -0.01584454, 0.09570973, -9.529061, 1, 1
4, 1.608371, -0.0006621453, , -0.001927057, 3162.276, 0.000460524, -0.001899153, 0.007532122, -0.01860706, 0.09630435, -0.01423396, 0.09735057, -8.407553, 1, 1
5, 1.608371, -0.001446412, , -0.003373469, 2511.885, 2.422295e-05, -0.001980499, 0.002832833, -0.01985624, 0.09792284, -0.01275046, 0.09874946, -7.4187, 1, 1
5, 1.608371, -0.001446412, , -0.003373469, 1995.261, -0.001402722, 0.001430866, -0.01560783, 0.01258773, 0.09925202, -0.01162934, 0.099931, -6.682866, 1, 1
5, 1.608371, -0.001446412, , -0.003373469, 1584.892, 0.0009970417, 0.001760297, 0.007959012, 0.0184004, 0.1003324, -0.01078755, 0.1009106, -6.136762, 1, 1
5, 1.608371, -0.001446412, , -0.003373469, 1258.925, -0.001740619, -0.001069434, -0.0159344, -0.012153, 0.1014255, -0.01024142, 0.1019413, -5.765885, 1, 1
6, 1.608371, -0.00229342, , -0.005666889, 999.9994, -0.0007767602, -0.001909312, -0.005739887, -0.01919931, 0.1023907, -0.009846671, 0.1028631, -5.493107, 1, 1
6, 1.608371, -0.00229342, , -0.005666889, 794.3277, 0.0011939, 0.001704537, 0.009910619, 0.0174178, 0.1033903, -0.009716373, 0.1038459, -5.368751, 1, 1
6, 1.608371, -0.00229342, , -0.005666889, 630.9569, 0.001654924, -0.001294269, 0.01686265, -0.01081813, 0.1044095, -0.009770324, 0.1048657, -5.345997, 1, 1
6, 1.608371, -0.00229342, , -0.005666889, 501.1869, 0.0005314158, 0.002055712, 0.003161762, 0.01978386, 0.1055066, -0.009999515, 0.1059794, -5.414104, 1, 1
6, 1.608371, -0.00229342, , -0.005666889, 398.1069, 0.001326685, 0.001683208, 0.01081336, 0.01686798, 0.1064577, -0.01040547, 0.106965, -5.582511, 1, 1
6, 1.608371, -0.00229342, , -0.005666889, 316.2275, -0.001207015, -0.001800448, -0.009413539, -0.01768327, 0.107647, -0.01095253, 0.1082027, -5.809561, 1, 1
6, 1.608371, -0.00229342, , -0.005666889, 251.1884, 0.001918217, -0.001068151, 0.01844309, -0.00782678, 0.1089621, -0.0116753, 0.1095858, -6.115919, 1, 1
7, 1.608683, -0.0004739213, , -0.00614081, 199.5261, 0.002204137, -0.0002845217, 0.02003305, -0.0002945117, 0.11021, -0.01258239, 0.1109259, -6.513109, 1, 1
7, 1.608683, -0.0004739213, , -0.00614081, 158.4892, 0.0007843758, -0.0021139, 0.009190852, -0.01779862, 0.1117313, -0.01362633, 0.1125591, -6.953244, 1, 1
7, 1.608683, -0.0004739213, , -0.00614081, 125.8924, -0.002290279, 5.813387e-05, -0.01992511, -0.002096093, 0.1133827, -0.01484531, 0.1143504, -7.459366, 1, 1
7, 1.608683, -0.0004739213, , -0.00614081, 99.99991, -0.0009592283, 0.002124706, -0.01072961, 0.01692443, 0.1151795, -0.01634341, 0.1163333, -8.076075, 1, 1
7, 1.608683, -0.0004739213, , -0.00614081, 79.43275, -0.0001785774, 0.002366912, -0.00452468, 0.01951364, 0.1171203, -0.01800559, 0.1184963, -8.739987, 1, 1
7, 1.608683, -0.0004739213, , -0.00614081, 63.09567, 0.001611043, 0.001809235, 0.01066752, 0.01695452, 0.1192781, -0.01997357, 0.1209389, -9.506197, 1, 1
8, 1.608683, -0.0007248867, , -0.006865697, 50.11867, 0.0008466991, 0.002327006, 0.003367626, 0.0197504, 0.1215952, -0.02213685, 0.1235939, -10.3179, 1, 1
8, 1.608683, -0.0007248867, , -0.006865697, 39.81068, -0.0009914674, -0.002337363, -0.00409033, -0.01961, 0.124329, -0.02462625, 0.1267445, -11.20374, 1, 1
8, 1.608683, -0.0007248867, , -0.006865697, 31.62274, -0.001733098, -0.001952464, -0.009837624, -0.01745262, 0.1273758, -0.02750434, 0.1303115, -12.18484, 1, 1
8, 1.608683, -0.0007248867, , -0.006865697, 25.11884, -0.0009785349, 0.002506875, -0.01137074, 0.01649617, 0.130738, -0.03079821, 0.1343166, -13.25561, 1, 1
8, 1.608683, -0.0007248867, , -0.006865697, 19.9526, -0.002562637, -0.001060645, -0.01606223, -0.01196703, 0.1342317, -0.03397474, 0.1384646, -14.20357, 1, 1
8, 1.608683, -0.0007248867, , -0.006865697, 15.84891, -0.002757496, -0.0008113653, -0.01703043, -0.01054548, 0.1383641, -0.03803491, 0.1434966, -15.37039, 1, 1
9, 1.608838, 0.0003574016, , -0.006508295, 12.58924, -0.002257945, 0.001957965, -0.0182833, 0.008190528, 0.1428117, -0.04311376, 0.1491776, -16.79867, 1, 1
9, 1.608838, 0.0003574016, , -0.006508295, 9.999988, 0.003084453, 0.0004150528, 0.01811665, 0.00855009, 0.1480842, -0.04697778, 0.1553571, -17.60096, 1, 1
9, 1.608838, 0.0003574016, , -0.006508295, 7.943272, -0.003248306, -0.000289616, -0.01830978, -0.008139662, 0.1540045, -0.05264553, 0.1627542, -18.87269, 1, 1
9, 1.608838, 0.0003574016, , -0.006508295, 6.309565, 0.003145675, -0.001331228, 0.02001563, -0.0009630905, 0.1599908, -0.05881115, 0.1704576, -20.18297, 1, 1
9, 1.608838, 0.0003574016, , -0.006508295, 5.011866, -8.349398e-05, 0.003609744, -0.007827031, 0.0184424, 0.1674849, -0.06655399, 0.1802238, -21.67154, 1, 1
10, 1.608994, -0.00205814, , -0.008566435, 3.981066, -0.003772214, -5.205974e-05, -0.0183856, -0.007965317, 0.1737812, -0.07245687, 0.1882815, -22.63335, 1, 1
10, 1.608994, -0.00205814, , -0.008566435, 3.162273, -0.001468449, -0.00367921, 0.0009224459, -0.02001692, 0.180042, -0.08165731, 0.1976943, -24.39647, 1, 1
10, 1.608994, -0.00205814, , -0.008566435, 2.511883, 0.002479674, -0.00329829, 0.0178964, -0.009005598, 0.1845631, -0.09142558, 0.2059664, -26.35208, 1, 1
11, 1.60915, -0.001399356, , -0.009965792, 1.995259, 0.004282122, -0.0006821644, 0.01884683, 0.006804653, 0.189443, -0.1045936, 0.2163989, -28.90359, 1, 1
12, 1.607747, -3.361143e-06, , -0.009969153, 1.584891, 0.004245467, 0.001727072, 0.01161628, 0.01632856, 0.1930401, -0.1226722, 0.2287202, -32.43495, 1, 1
13, 1.607592, 0.0003260309, , -0.009643123, 1.258924, 0.003439388, 0.003488389, 0.002699153, 0.01985163, 0.1956626, -0.1466511, 0.2445208, -36.85193, 1, 1
14, 1.604786, -0.006042216, , -0.01568534, 0.999998, 0.002226056, 0.004843587, -0.005957333, 0.01913185, 0.1977633, -0.1779336, 0.2660276, -41.97866, 1, 1
15, 1.607124, -0.003485506, , -0.01917084, 0.794327, 0.001280258, 0.005783146, -0.01152444, 0.01639229, 0.1993545, -0.2182555, 0.2955971, -47.59143, 1, 1
16, 1.606657, 0.01199592, , -0.007174922, , , , , , , , , , 1, 1
17, 1.599488, -0.01719449, , -0.02436941, 0.630956, 0.0004432303, 0.00672201, -0.01524922, 0.01299463, 0.2007755, -0.2697191, 0.3362427, -53.33646, 1, 1
18, 1.609773, 0.01679563, , -0.00757378, , , , , , , , , , 1, 1
19, 1.597929, -0.0211472, , -0.02872097, 0.501186, -0.0004236965, 0.007834161, -0.01769103, 0.009410738, 0.2022762, -0.3352317, 0.3915302, -58.89354, 1, 1
20, 1.603851, 0.01885041, , -0.009870561, , , , , , , , , , 1, 1
21, 1.609929, -0.0102302, , -0.02010076, 0.398106, -0.001257354, 0.009235362, -0.01903197, 0.006274093, 0.2038782, -0.4180445, 0.4651102, -64.00174, 1, 1
22, 1.590293, -0.01208107, , -0.03218183, , , , , , , , , , 1, 1
23, 1.607436, 0.02347759, , -0.008704245, , , , , , , , , , 1, 1
24, 1.613669, -0.008269534, , -0.01697378, 0.316227, -0.001970263, 0.01107559, -0.01963891, 0.003968733, 0.2058847, -0.5223551, 0.5614654, -68.48827, 1, 1
25, 1.589826, -0.02204126, , -0.03901504, , , , , , , , , , 1, 1
26, 1.592319, 0.01348603, , -0.02552901, , , , , , , , , , 1, 1
27, 1.616942, 0.02088951, , -0.004639504, , , , , , , , , , 1, 1
28, 1.614137, -0.01476326, , -0.01940276, 0.251188, -0.002772549, 0.01347313, -0.01992689, 0.002107826, 0.2083246, -0.654092, 0.686466, -72.33362, 1, 1
29, 1.588579, -0.02426858, , -0.04367134, , , , , , , , , , 1, 1
30, 1.583125, 0.00352584, , -0.0401455, , , , , , , , , , 1, 1
31, 1.605721, 0.02583039, , -0.01431512, , , , , , , , , , 1, 1
32, 1.625513, 0.01188612, , -0.002428992, , , , , , , , , , 1, 1
33, 1.615384, -0.01907673, , -0.02150572, , , , , , , , , , 1, 1
34, 1.588735, -0.02599397, , -0.04749969, 0.199526, -0.003757891, 0.01652855, -0.0200298, 0.0005836223, 0.2114799, -0.819036, 0.8458982, -75.52211, 1, 1
35, 1.5758, -0.006167699, , -0.05366739, , , , , , , , , , 1, 1
36, 1.588579, 0.01883473, , -0.03483266, , , , , , , , , , 1, 1
37, 1.61554, 0.0262382, , -0.008594453, , , , , , , , , , 1, 1
38, 1.632215, 0.009188246, , 0.0005937924, , , , , , , , , , 1, 1
39, 1.623176, -0.01662982, , -0.01603603, , , , , , , , , , 1, 1
40, 1.596839, -0.02800169, , -0.04403771, 0.158489, -0.00493248, 0.02043306, -0.02002494, -0.0006099298, 0.2150381, -1.02693, 1.049203, -78.17321, 1, 1
41, 1.574242, -0.01877871, , -0.06281643, , , , , , , , , , 1, 1
42, 1.570034, 0.001471061, , -0.06134536, , , , , , , , , , 1, 1
43, 1.586553, 0.02060717, , -0.0407382, , , , , , , , , , 1, 1
44, 1.614137, 0.02717933, , -0.01355887, , , , , , , , , , 1, 1
45, 1.635955, 0.01729756, , 0.003738697, , , , , , , , , , 1, 1
46, 1.639695, -0.003124743, , 0.0006139535, , , , , , , , , , 1, 1
47, 1.622864, -0.02197852, , -0.02136456, , , , , , , , , , 1, 1
48, 1.59528, -0.02828402, , -0.04964859, 0.125892, -0.006458838, 0.02536923, -0.01997057, -0.001607705, 0.2197275, -1.288019, 1.306627, -80.31892, 1, 1
49, 1.571436, -0.02125699, , -0.07090558, , , , , , , , , , 1, 1
50, 1.561151, -0.006183384, , -0.07708897, , , , , , , , , , 1, 1
51, 1.567852, 0.01096069, , -0.06612828, , , , , , , , , , 1, 1
52, 1.589514, 0.02386972, , -0.04225856, , , , , , , , , , 1, 1
53, 1.617566, 0.02736755, , -0.01489101, , , , , , , , , , 1, 1
54, 1.641097, 0.02027778, , 0.005386771, , , , , , , , , , 1, 1
55, 1.651539, 0.005157114, , 0.01054388, , , , , , , , , , 1, 1
56, 1.644682, -0.01195559, , -0.001411702, , , , , , , , , , 1, 1
57, 1.62302, -0.02481757, , -0.02622927, , , , , , , , , , 1, 1
58, 1.59528, -0.02833108, , -0.05456034, , , , , , , , , , 1, 1
59, 1.571592, -0.02125699, , -0.07581734, , , , , , , , , , 1, 1
60, 1.560839, -0.007218616, , -0.08303595, 0.1, -0.03157873, 0.008147479, -0.007601271, -0.01854016, 0.2216171, -1.612401, 1.627559, -82.17399, 1, 1
61, 1.564424, 0.006725648, , -0.07631031, , , , , , , , , , 1, 1
62, 1.580943, 0.01896021, , -0.0573501, , , , , , , , , , 1, 1
63, 1.606501, 0.02636369, , -0.03098641, , , , , , , , , , 1, 1
64, 1.634708, 0.0272107, , -0.003775712, , , , , , , , , , 1, 1
65, 1.658707, 0.02136007, , 0.01758435, , , , , , , , , , 1, 1
66, 1.672422, 0.01003525, , 0.02761961, , , , , , , , , , 1, 1
67, 1.673045, -0.003705101, , 0.02391451, , , , , , , , , , 1, 1
68, 1.66011, -0.01670824, , 0.007206265, , , , , , , , , , 1, 1
69, 1.63689, -0.02579005, , -0.01858379, , , , , , , , , , 1, 1
70, 1.60915, -0.02866047, , -0.04724426, , , , , , , , , , 1, 1
71, 1.583125, -0.0246764, , -0.07192066, , , , , , , , , , 1, 1
72, 1.565826, -0.01479463, , -0.08671529, 0.079433, -0.03950504, 0.009941556, -0.007048356, -0.01875196, 0.2293009, -2.020527, 2.033497, -83.52545, 1, 1
73, 1.560372, -0.00320317, , -0.08991846, , , , , , , , , , 1, 1
74, 1.565826, 0.007807937, , -0.08211052, , , , , , , , , , 1, 1
75, 1.581566, 0.0176897, , -0.06442083, , , , , , , , , , 1, 1
76, 1.605254, 0.02466967, , -0.03975115, , , , , , , , , , 1, 1
77, 1.63315, 0.02771263, , -0.01203853, , , , , , , , , , 1, 1
78, 1.660733, 0.02641075, , 0.01437222, , , , , , , , , , 1, 1
79, 1.683798, 0.0209993, , 0.03537152, , , , , , , , , , 1, 1
80, 1.698759, 0.01207435, , 0.04744587, , , , , , , , , , 1, 1
81, 1.703278, 0.001361263, , 0.04880713, , , , , , , , , , 1, 1
82, 1.696889, -0.009634158, , 0.03917298, , , , , , , , , , 1, 1
83, 1.680525, -0.01929633, , 0.01987665, , , , , , , , , , 1, 1
84, 1.656837, -0.02599397, , -0.006117314, , , , , , , , , , 1, 1
85, 1.629098, -0.0287389, , -0.03485621, , , , , , , , , , 1, 1
86, 1.601825, -0.02712331, , -0.06197952, , , , , , , , , , 1, 1
87, 1.579229, -0.02136679, , -0.08334631, , , , , , , , , , 1, 1
88, 1.564891, -0.01236341, , -0.09570972, 0.063096, -0.04946426, 0.01212638, -0.0065778, -0.01892858, 0.238647, -2.530273, 2.541503, -84.61199, 1, 1
89, 1.56006, -0.003156114, , -0.09886583, , , , , , , , , , 1, 1
90, 1.564268, 0.00567473, , -0.0931911, , , , , , , , , , 1, 1
91, 1.576423, 0.01395659, , -0.07923451, , , , , , , , , , 1, 1
92, 1.596371, 0.02088951, , -0.058345, , , , , , , , , , 1, 1
93, 1.621306, 0.02561079, , -0.03273421, , , , , , , , , , 1, 1
94, 1.64889, 0.02775968, , -0.004974525, , , , , , , , , , 1, 1
95, 1.676473, 0.02717933, , 0.0222048, , , , , , , , , , 1, 1
96, 1.70172, 0.02390109, , 0.04610589, , , , , , , , , , 1, 1
97, 1.722914, 0.01819163, , 0.06429752, , , , , , , , , , 1, 1
98, 1.735849, 0.01055287, , 0.07485039, , , , , , , , , , 1, 1
99, 1.740524, 0.001941621, , 0.07679201, , , , , , , , , , 1, 1
100, 1.736317, -0.006873539, , 0.06991847, , , , , , , , , , 1, 1
101, 1.723693, -0.01510834, , 0.05481013, , , , , , , , , , 1, 1
102, 1.702966, -0.02197852, , 0.03283161, , , , , , , , , , 1, 1
103, 1.678032, -0.02665275, , 0.006178867, , , , , , , , , , 1, 1
104, 1.650448, -0.02875458, , -0.02257572, , , , , , , , , , 1, 1
105, 1.622708, -0.02808012, , -0.05065583, , , , , , , , , , 1, 1
106, 1.597618, -0.02473914, , -0.07539497, , , , , , , , , , 1, 1
107, 1.577514, -0.01898262, , -0.09437758, , , , , , , , , , 1, 1
108, 1.565047, -0.01139092, , -0.1057685, 0.050119, -0.06192121, 0.01486684, -0.006196627, -0.01905735, 0.2499621, -3.167927, 3.177773, -85.48848, 1, 1
109, 1.559592, -0.004018807, , -0.1097873, , , , , , , , , , 1, 1
110, 1.561618, 0.003039594, , -0.1067477, , , , , , , , , , 1, 1
111, 1.570501, 0.009847031, , -0.09690069, , , , , , , , , , 1, 1
112, 1.585774, 0.01616822, , -0.08073246, , , , , , , , , , 1, 1
113, 1.606501, 0.02136007, , -0.0593724, , , , , , , , , , 1, 1
114, 1.631124, 0.0251716, , -0.03420079, , , , , , , , , , 1, 1
115, 1.658084, 0.02738324, , -0.006817559, , , , , , , , , , 1, 1
116, 1.686136, 0.02788517, , 0.02106761, , , , , , , , , , 1, 1
117, 1.713875, 0.02661465, , 0.04768226, , , , , , , , , , 1, 1
118, 1.738966, 0.0236815, , 0.07136375, , , , , , , , , , 1, 1
119, 1.759225, 0.01924255, , 0.0906063, , , , , , , , , , 1, 1
120, 1.77403, 0.01345466, , 0.104061, , , , , , , , , , 1, 1
121, 1.782757, 0.006866816, , 0.1109278, , , , , , , , , , 1, 1
122, 1.784471, -9.747315e-05, , 0.1108303, , , , , , , , , , 1, 1
123, 1.779796, -0.007108819, , 0.1037215, , , , , , , , , , 1, 1
124, 1.768264, -0.01369666, , 0.09002483, , , , , , , , , , 1, 1
125, 1.750966, -0.01957866, , 0.07044616, , , , , , , , , , 1, 1
126, 1.72868, -0.02420584, , 0.04624033, , , , , , , , , , 1, 1
127, 1.701876, -0.02732722, , 0.01891311, , , , , , , , , , 1, 1
128, 1.674292, -0.02880164, , -0.00988853, , , , , , , , , , 1, 1
129, 1.646396, -0.0285193, , -0.03840783, , , , , , , , , , 1, 1
130, 1.620059, -0.02648021, , -0.06488805, , , , , , , , , , 1, 1
131, 1.596994, -0.02284121, , -0.08772926, , , , , , , , , , 1, 1
132, 1.578605, -0.01779053, , -0.1055198, , , , , , , , , , 1, 1
133, 1.566138, -0.0116262, , -0.117146, 0.039811, -0.0775044, 0.01812477, -0.005854092, -0.01916062, 0.265162, -3.963969, 3.972828, -86.17301, 1, 1
134, 1.559748, -0.005618712, , -0.1227647, , , , , , , , , , 1, 1
135, 1.558969, -3.473181e-05, , -0.1227994, , , , , , , , , , 1, 1
136, 1.563956, 0.005533563, , -0.1172659, , , , , , , , , , 1, 1
137, 1.574086, 0.01088226, , -0.1063836, , , , , , , , , , 1, 1
138, 1.589358, 0.01588588, , -0.09049772, , , , , , , , , , 1, 1
139, 1.608838, 0.02019935, , -0.07029837, , , , , , , , , , 1, 1
140, 1.63237, 0.02363444, , -0.04666393, , , , , , , , , , 1, 1
141, 1.658084, 0.02612841, , -0.02053552, , , , , , , , , , 1, 1
142, 1.685356, 0.02758715, , 0.007051624, , , , , , , , , , 1, 1
143, 1.714187, 0.02794791, , 0.03499953, , , , , , , , , , 1, 1
144, 1.742083, 0.02717933, , 0.06217886, , , , , , , , , , 1, 1
145, 1.767485, 0.02535983, , 0.08753869, , , , , , , , , , 1, 1
146, 1.790393, 0.0225051, , 0.1100438, , , , , , , , , , 1, 1
147, 1.809562, 0.01877199, , 0.1288158, , , , , , , , , , 1, 1
148, 1.824523, 0.01414481, , 0.1429606, , , , , , , , , , 1, 1
149, 1.834652, 0.009015708, , 0.1519763, , , , , , , , , , 1, 1
150, 1.839639, 0.003572895, , 0.1555492, , , , , , , , , , 1, 1
151, 1.839172, -0.002042455, , 0.1535067, , , , , , , , , , 1, 1
152, 1.83325, -0.007579379, , 0.1459274, , , , , , , , , , 1, 1
153, 1.822341, -0.01283397, , 0.1330934, , , , , , , , , , 1, 1
154, 1.806757, -0.01769642, , 0.115397, , , , , , , , , , 1, 1
155, 1.786965, -0.02186872, , 0.09352824, , , , , , , , , , 1, 1
156, 1.7639, -0.02514696, , 0.06838129, , , , , , , , , , 1, 1
157, 1.738031, -0.0274527, , 0.04092859, , , , , , , , , , 1, 1
158, 1.709979, -0.02869184, , 0.01223675, , , , , , , , , , 1, 1
159, 1.681616, -0.0288487, , -0.01661195, , , , , , , , , , 1, 1
160, 1.654656, -0.0278762, , -0.04448815, , , , , , , , , , 1, 1
161, 1.629098, -0.0258528, , -0.07034095, , , , , , , , , , 1, 1
162, 1.606501, -0.02282553, , -0.09316648, , , , , , , , , , 1, 1
163, 1.587332, -0.01890419, , -0.1120707, , , , , , , , , , 1, 1
164, 1.572683, -0.01419859, , -0.1262693, , , , , , , , , , 1, 1
165, 1.563021, -0.009085171, , -0.1353544, 0.031623, -0.09690768, 0.02231811, -0.005609676, -0.01923575, 0.2847321, -4.954858, 4.963033, -86.7111, 1, 1
166, 1.55819, -0.004520738, , -0.1398752, , , , , , , , , , 1, 1
167, 1.558034, -6.610248e-05, , -0.1399413, , , , , , , , , , 1, 1
168, 1.562086, 0.004372847, , -0.1355684, , , , , , , , , , 1, 1
169, 1.570346, 0.008702001, , -0.1268664, , , , , , , , , , 1, 1
170, 1.582657, 0.01281156, , -0.1140549, , , , , , , , , , 1, 1
171, 1.59902, 0.01668584, , -0.09736903, , , , , , , , , , 1, 1
172, 1.618812, 0.02010524, , -0.07726379, , , , , , , , , , 1, 1
173, 1.641409, 0.0229286, , -0.05433519, , , , , , , , , , 1, 1
174, 1.666344, 0.02515592, , -0.02917927, , , , , , , , , , 1, 1
175, 1.692837, 0.02677151, , -0.002407762, , , , , , , , , , 1, 1
176, 1.721356, 0.02771263, , 0.02530487, , , , , , , , , , 1, 1
177, 1.749251, 0.02797928, , 0.05328415, , , , , , , , , , 1, 1
178, 1.776524, 0.0275244, , 0.08080855, , , , , , , , , , 1, 1
179, 1.802549, 0.02637937, , 0.1071879, , , , , , , , , , 1, 1
180, 1.827016, 0.02455988, , 0.1317478, , , , , , , , , , 1, 1
181, 1.848678, 0.02212865, , 0.1538765, , , , , , , , , , 1, 1
182, 1.867846, 0.01914843, , 0.1730249, , , , , , , , , , 1, 1
183, 1.883898, 0.01558786, , 0.1886127, , , , , , , , , , 1, 1
184, 1.895898, 0.01161947, , 0.2002322, , , , , , , , , , 1, 1
185, 1.904313, 0.007447174, , 0.2076794, , , , , , , , , , 1, 1
186, 1.908209, 0.00308665, , 0.210766, , , , , , , , , , 1, 1
187, 1.908054, -0.001383671, , 0.2093824, , , , , , , , , , 1, 1
188, 1.904002, -0.005806936, , 0.2035754, , , , , , , , , , 1, 1
189, 1.89543, -0.0101204, , 0.193455, , , , , , , , , , 1, 1
190, 1.883119, -0.0141829, , 0.1792721, , , , , , , , , , 1, 1
191, 1.866756, -0.01799444, , 0.1612777, , , , , , , , , , 1, 1
192, 1.847587, -0.02133542, , 0.1399423, , , , , , , , , , 1, 1
193, 1.825769, -0.02411172, , 0.1158305, , , , , , , , , , 1, 1
194, 1.801302, -0.02629199, , 0.08953856, , , , , , , , , , 1, 1
195, 1.775121, -0.02786052, , 0.06167804, , , , , , , , , , 1, 1
196, 1.748005, -0.02875458, , 0.03292346, , , , , , , , , , 1, 1
197, 1.720265, -0.02892712, , 0.003996333, , , , , , , , , , 1, 1
198, 1.692057, -0.02840951, , -0.02441317, , , , , , , , , , 1, 1
199, 1.665565, -0.02720174, , -0.05161491, , , , , , , , , , 1, 1
200, 1.640786, -0.02531949, , -0.0769344, , , , , , , , , , 1, 1
201, 1.6185, -0.02284121, , -0.09977562, , , , , , , , , , 1, 1
202, 1.598865, -0.01979826, , -0.1195739, , , , , , , , , , 1, 1
203, 1.582813, -0.01620631, , -0.1357802, , , , , , , , , , 1, 1
204, 1.570346, -0.01226929, , -0.1480495, , , , , , , , , , 1, 1
205, 1.56193, -0.008191107, , -0.1562406, 0.025119, -0.1210161, 0.02732895, -0.005392317, -0.01929907, 0.3116415, -6.183491, 6.191339, -87.11479, 1, 1
206, 1.557567, -0.004599165, , -0.1608398, , , , , , , , , , 1, 1
207, 1.55632, -0.001069964, , -0.1619097, , , , , , , , , , 1, 1
208, 1.558813, 0.002490607, , -0.1594191, , , , , , , , , , 1, 1
209, 1.564891, 0.005972752, , -0.1534464, , , , , , , , , , 1, 1
210, 1.574086, 0.009345099, , -0.1441013, , , , , , , , , , 1, 1
211, 1.586397, 0.01263902, , -0.1314622, , , , , , , , , , 1, 1
212, 1.601981, 0.0157604, , -0.1157018, , , , , , , , , , 1, 1
213, 1.620371, 0.01859945, , -0.09710239, , , , , , , , , , 1, 1
214, 1.641253, 0.0211091, , -0.07599329, , , , , , , , , , 1, 1
215, 1.664162, 0.02324231, , -0.05275098, , , , , , , , , , 1, 1
216, 1.688785, 0.02501475, , -0.02773624, , , , , , , , , , 1, 1
217, 1.71559, 0.02637937, , -0.00135686, , , , , , , , , , 1, 1
218, 1.743173, 0.02735187, , 0.025995, , , , , , , , , , 1, 1
219, 1.770446, 0.02786948, , 0.05386449, , , , , , , , , , 1, 1
220, 1.797718, 0.02794791, , 0.0818124, , , , , , , , , , 1, 1
221, 1.824679, 0.02757146, , 0.1093839, , , , , , , , , , 1, 1
222, 1.851016, 0.02678719, , 0.136171, , , , , , , , , , 1, 1
223, 1.875794, 0.02556374, , 0.1617348, , , , , , , , , , 1, 1
224, 1.898859, 0.02393246, , 0.1856672, , , , , , , , , , 1, 1
225, 1.920209, 0.02192474, , 0.207592, , , , , , , , , , 1, 1
226, 1.93891, 0.01955625, , 0.2271482, , , , , , , , , , 1, 1
227, 1.955585, 0.01684269, , 0.2439909, , , , , , , , , , 1, 1
228, 1.969299, 0.01381542, , 0.2578063, , , , , , , , , , 1, 1
229, 1.980364, 0.01058424, , 0.2683906, , , , , , , , , , 1, 1
230, 1.987844, 0.00722758, , 0.2756182, , , , , , , , , , 1, 1
231, 1.992208, 0.003761119, , 0.2793793, , , , , , , , , , 1, 1
232, 1.993143, 0.0002319189, , 0.2796112, , , , , , , , , , 1, 1
233, 1.990805, -0.003297282, , 0.2763139, , , , , , , , , , 1, 1
234, 1.985351, -0.006795112, , 0.2695188, , , , , , , , , , 1, 1
235, 1.976935, -0.01019883, , 0.25932, , , , , , , , , , 1, 1
236, 1.965247, -0.01346138, , 0.2458586, , , , , , , , , , 1, 1
237, 1.950442, -0.01655139, , 0.2293072, , , , , , , , , , 1, 1
238, 1.9333, -0.01942181, , 0.2098854, , , , , , , , , , 1, 1
239, 1.913508, -0.02191578, , 0.1879696, , , , , , , , , , 1, 1
240, 1.891379, -0.02408035, , 0.1638893, , , , , , , , , , 1, 1
241, 1.867691, -0.02589985, , 0.1379894, , , , , , , , , , 1, 1
242, 1.842289, -0.02731153, , 0.1106779, , , , , , , , , , 1, 1
243, 1.816107, -0.02826834, , 0.08240955, , , , , , , , , , 1, 1
244, 1.788835, -0.02883301, , 0.05357654, , , , , , , , , , 1, 1
245, 1.761563, -0.02894281, , 0.02463373, , , , , , , , , , 1, 1
246, 1.734602, -0.02861341, , -0.003979685, , , , , , , , , , 1, 1
247, 1.707174, -0.02784483, , -0.03182452, , , , , , , , , , 1, 1
248, 1.681305, -0.02663706, , -0.05846158, , , , , , , , , , 1, 1
249, 1.657149, -0.02502147, , -0.08348306, , , , , , , , , , 1, 1
250, 1.634552, -0.02302944, , -0.1065125, , , , , , , , , , 1, 1
251, 1.614449, -0.02067664, , -0.1271891, , , , , , , , , , 1, 1
252, 1.596994, -0.01797876, , -0.1451679, , , , , , , , , , 1, 1
253, 1.582189, -0.01496717, , -0.1601351, , , , , , , , , , 1, 1
254, 1.570501, -0.01179873, , -0.1719338, , , , , , , , , , 1, 1
255, 1.56193, -0.008520499, , -0.1804543, 0.019953, -0.1508303, 0.03365135, -0.005242054, -0.0193371, 0.3486293, -7.705535, 7.713418, -87.40948, 1, 1
256, 1.556787, -0.005603027, , -0.1860573, , , , , , , , , , 1, 1
257, 1.554294, -0.002811037, , -0.1888683, , , , , , , , , , 1, 1
258, 1.55445, 1.232419e-05, , -0.188856, , , , , , , , , , 1, 1
259, 1.557567, 0.00282, , -0.186036, , , , , , , , , , 1, 1
260, 1.563333, 0.005580618, , -0.1804554, , , , , , , , , , 1, 1
261, 1.571748, 0.008294182, , -0.1721612, , , , , , , , , , 1, 1
262, 1.582657, 0.010945, , -0.1612162, , , , , , , , , , 1, 1
263, 1.596371, 0.01350171, , -0.1477145, , , , , , , , , , 1, 1
264, 1.612423, 0.01596431, , -0.1317502, , , , , , , , , , 1, 1
265, 1.6305, 0.01823868, , -0.1135115, , , , , , , , , , 1, 1
266, 1.650448, 0.02027778, , -0.09323373, , , , , , , , , , 1, 1
267, 1.672266, 0.02212865, , -0.07110509, , , , , , , , , , 1, 1
268, 1.695642, 0.02369718, , -0.0474079, , , , , , , , , , 1, 1
269, 1.7212, 0.02507749, , -0.02233041, , , , , , , , , , 1, 1
270, 1.747225, 0.02620683, , 0.003876421, , , , , , , , , , 1, 1
271, 1.773874, 0.02705384, , 0.03093026, , , , , , , , , , 1, 1
272, 1.800835, 0.02761852, , 0.05854878, , , , , , , , , , 1, 1
273, 1.828107, 0.02793222, , 0.086481, , , , , , , , , , 1, 1
274, 1.855223, 0.02796359, , 0.1144446, , , , , , , , , , 1, 1
275, 1.881872, 0.02768126, , 0.1421258, , , , , , , , , , 1, 1
276, 1.907898, 0.02717933, , 0.1693052, , , , , , , , , , 1, 1
277, 1.9333, 0.026348, , 0.1956532, , , , , , , , , , 1, 1
278, 1.957299, 0.0252814, , 0.2209346, , , , , , , , , , 1, 1
279, 1.980364, 0.02396383, , 0.2448984, , , , , , , , , , 1, 1
280, 2.001403, 0.0223953, , 0.2672937, , , , , , , , , , 1, 1
281, 2.021039, 0.02062286, , 0.2879166, , , , , , , , , , 1, 1
282, 2.039428, 0.01859945, , 0.306516, , , , , , , , , , 1, 1
283, 2.055324, 0.01638781, , 0.3229038, , , , , , , , , , 1, 1
284, 2.06857, 0.0139409, , 0.3368447, , , , , , , , , , 1, 1
285, 2.079635, 0.01136851, , 0.3482132, , , , , , , , , , 1, 1
286, 2.088362, 0.008764742, , 0.356978, , , , , , , , , , 1, 1
287, 2.094284, 0.006066864, , 0.3630449, , , , , , , , , , 1, 1
288, 2.097868, 0.003290559, , 0.3663354, , , , , , , , , , 1, 1
289, 2.099115, 0.0004985696, , 0.366834, , , , , , , , , , 1, 1
290, 2.097557, -0.002324791, , 0.3645092, , , , , , , , , , 1, 1
291, 2.093505, -0.005132466, , 0.3593767, , , , , , , , , , 1, 1
292, 2.086804, -0.0078774, , 0.3514993, , , , , , , , , , 1, 1
293, 2.077921, -0.01055959, , 0.3409397, , , , , , , , , , 1, 1
294, 2.066544, -0.01313199, , 0.3278077, , , , , , , , , , 1, 1
295, 2.05283, -0.01562596, , 0.3121818, , , , , , , , , , 1, 1
296, 2.036623, -0.01799444, , 0.2941873, , , , , , , , , , 1, 1
297, 2.018078, -0.0201747, , 0.2740126, , , , , , , , , , 1, 1
298, 1.997974, -0.02213537, , 0.2518772, , , , , , , , , , 1, 1
299, 1.97678, -0.02384507, , 0.2280322, , , , , , , , , , 1, 1
300, 1.953871, -0.02535086, , 0.2026813, , , , , , , , , , 1, 1
301, 1.929404, -0.02659001, , 0.1760913, , , , , , , , , , 1, 1
302, 1.904158, -0.02759387, , 0.1484974, , , , , , , , , , 1, 1
303, 1.878132, -0.02833108, , 0.1201664, , , , , , , , , , 1, 1
304, 1.851483, -0.02878596, , 0.09138042, , , , , , , , , , 1, 1
305, 1.824367, -0.02897418, , 0.06240624, , , , , , , , , , 1, 1
306, 1.797406, -0.02886438, , 0.03354185, , , , , , , , , , 1, 1
307, 1.770757, -0.02848793, , 0.005053922, , , , , , , , , , 1, 1
308, 1.74442, -0.02782915, , -0.02277523, , , , , , , , , , 1, 1
309, 1.718551, -0.02688803, , -0.04966326, , , , , , , , , , 1, 1
310, 1.693304, -0.02571163, , -0.07537489, , , , , , , , , , 1, 1
311, 1.67024, -0.02426858, , -0.09964346, , , , , , , , , , 1, 1
312, 1.648578, -0.02260593, , -0.1222494, , , , , , , , , , 1, 1
313, 1.62863, -0.02070801, , -0.1429574, , , , , , , , , , 1, 1
314, 1.610708, -0.01859049, , -0.1615479, , , , , , , , , , 1, 1
315, 1.594813, -0.01626906, , -0.1778169, , , , , , , , , , 1, 1
316, 1.58141, -0.01380646, , -0.1916234, , , , , , , , , , 1, 1
317, 1.570657, -0.01124975, , -0.2028731, , , , , , , , , , 1, 1
318, 1.562398, -0.008614611, , -0.2114878, 0.015849, -0.1877371, 0.04134403, -0.005115953, -0.01937341, 0.3972063, -9.58556, 9.593786, -87.62714, 1, 1
319, 1.556787, -0.005963789, , -0.2174515, , , , , , , , , , 1, 1
320, 1.553671, -0.003328653, , -0.2207802, , , , , , , , , , 1, 1
321, 1.553203, -0.0006621453, , -0.2214423, , , , , , , , , , 1, 1
322, 1.555696, 0.001988677, , -0.2194537, , , , , , , , , , 1, 1
323, 1.560528, 0.004639499, , -0.2148142, , , , , , , , , , 1, 1
324, 1.568008, 0.007243264, , -0.2075709, , , , , , , , , , 1, 1
325, 1.577982, 0.009768603, , -0.1978023, , , , , , , , , , 1, 1
326, 1.590293, 0.0122312, , -0.1855711, , , , , , , , , , 1, 1
327, 1.604786, 0.01461537, , -0.1709557, , , , , , , , , , 1, 1
328, 1.621617, 0.01688975, , -0.154066, , , , , , , , , , 1, 1
329, 1.640474, 0.01896021, , -0.1351058, , , , , , , , , , 1, 1
330, 1.661045, 0.02082677, , -0.114279, , , , , , , , , , 1, 1
331, 1.683175, 0.0225051, , -0.0917739, , , , , , , , , , 1, 1
332, 1.70733, 0.02397952, , -0.06779439, , , , , , , , , , 1, 1
333, 1.7332, 0.02523435, , -0.04256004, , , , , , , , , , 1, 1
334, 1.758914, 0.02626958, , -0.01629047, , , , , , , , , , 1, 1
335, 1.785406, 0.02703816, , 0.01074769, , , , , , , , , , 1, 1
336, 1.812367, 0.0276342, , 0.03838189, , , , , , , , , , 1, 1
337, 1.839016, 0.02793222, , 0.06631411, , , , , , , , , , 1, 1
338, 1.866132, 0.02799496, , 0.09430908, , , , , , , , , , 1, 1
339, 1.892937, 0.02780674, , 0.1221158, , , , , , , , , , 1, 1
340, 1.918962, 0.02733618, , 0.149452, , , , , , , , , , 1, 1
341, 1.94452, 0.02667739, , 0.1761294, , , , , , , , , , 1, 1
342, 1.968832, 0.02572059, , 0.20185, , , , , , , , , , 1, 1
343, 1.992208, 0.02457556, , 0.2264255, , , , , , , , , , 1, 1
344, 2.014182, 0.02319525, , 0.2496208, , , , , , , , , , 1, 1
345, 2.035064, 0.02157966, , 0.2712004, , , , , , , , , , 1, 1
346, 2.054389, 0.01980722, , 0.2910077, , , , , , , , , , 1, 1
347, 2.071064, 0.01784655, , 0.3088542, , , , , , , , , , 1, 1
348, 2.085869, 0.01563492, , 0.3244891, , , , , , , , , , 1, 1
349, 2.098492, 0.01331349, , 0.3378026, , , , , , , , , , 1, 1
350, 2.109401, 0.01089795, , 0.3487006, , , , , , , , , , 1, 1
351, 2.117504, 0.008403979, , 0.3571045, , , , , , , , , , 1, 1
352, 2.123115, 0.005815899, , 0.3629205, , , , , , , , , , 1, 1
353, 2.126699, 0.003196447, , 0.3661169, , , , , , , , , , 1, 1
354, 2.127946, 0.0005299402, , 0.3666468, , , , , , , , , , 1, 1
355, 2.126543, -0.002136567, , 0.3645103, , , , , , , , , , 1, 1
356, 2.122803, -0.004756019, , 0.3597543, , , , , , , , , , 1, 1
357, 2.116569, -0.00740684, , 0.3523474, , , , , , , , , , 1, 1
358, 2.107998, -0.009947864, , 0.3423995, , , , , , , , , , 1, 1
359, 2.097401, -0.01242615, , 0.3299734, , , , , , , , , , 1, 1
360, 2.08431, -0.01481032, , 0.3151631, , , , , , , , , , 1, 1
361, 2.069817, -0.01710038, , 0.2980627, , , , , , , , , , 1, 1
362, 2.05283, -0.0192179, , 0.2788448, , , , , , , , , , 1, 1
363, 2.033194, -0.02117857, , 0.2576662, , , , , , , , , , 1, 1
364, 2.012156, -0.02291964, , 0.2347466, , , , , , , , , , 1, 1
365, 1.990182, -0.02448817, , 0.2102584, , , , , , , , , , 1, 1
366, 1.967117, -0.02580574, , 0.1844527, , , , , , , , , , 1, 1
367, 1.942339, -0.0269194, , 0.1575333, , , , , , , , , , 1, 1
368, 1.916937, -0.02779778, , 0.1297355, , , , , , , , , , 1, 1
369, 1.890755, -0.02844088, , 0.1012946, , , , , , , , , , 1, 1
370, 1.864418, -0.02883301, , 0.07246162, , , , , , , , , , 1, 1
371, 1.837457, -0.02895849, , 0.04350313, , , , , , , , , , 1, 1
372, 1.810497, -0.0288487, , 0.01465443, , , , , , , , , , 1, 1
373, 1.783692, -0.02848793, , -0.0138335, , , , , , , , , , 1, 1
374, 1.757511, -0.02789189, , -0.04172539, , , , , , , , , , 1, 1
375, 1.731953, -0.0270292, , -0.06875458, , , , , , , , , , 1, 1
376, 1.706551, -0.02594691, , -0.0947015, , , , , , , , , , 1, 1
377, 1.682863, -0.02464502, , -0.1193465, , , , , , , , , , 1, 1
378, 1.660889, -0.02312355, , -0.1424701, , , , , , , , , , 1, 1
379, 1.640474, -0.02141385, , -0.1638839, , , , , , , , , , 1, 1
380, 1.621773, -0.01946886, , -0.1833528, , , , , , , , , , 1, 1
381, 1.605098, -0.01735134, , -0.2007041, , , , , , , , , , 1, 1
382, 1.590605, -0.01509265, , -0.2157968, , , , , , , , , , 1, 1
383, 1.578449, -0.01272417, , -0.2285209, , , , , , , , , , 1, 1
384, 1.568631, -0.01026157, , -0.2387825, , , , , , , , , , 1, 1
385, 1.562709, -0.004708962, , -0.2434915, 0.015, -0.1980801, 0.04313139, -0.005012961, -0.01940313, 0.388644, -10.10826, 10.11573, -87.79817, 1, 1
