Repository: Paladin-Tier-2/EIS.EATON.EDLC-FitPlot

# EIS EATON EDLC Fit Plot

This repo contains electrochemical impedance spectroscopy (EIS) data and scripts
used for fitting and plotting EATON electric double-layer capacitors (EDLCs).

The workflow is split between MATLAB and Python:

- MATLAB extracts the useful columns from exported measurement CSV files.
- Python fits equivalent-circuit models with the `impedance` package.
- MATLAB makes the Nyquist plots, fit plots, error plots, power plots, and some
  LaTeX tables.

The repo includes measured data and generated fit outputs for `1F`, `60F`, and
`400F` capacitors at different states of charge.

## Repository Layout

```text
.
|-- ExtractNyquistAllSoc.m
|-- eis_fit_workflow.py
|-- eis_table_workflow.py
|-- 1F/
|   `-- SOC/
|-- 60F/
|   `-- SOC/
`-- 400F/
    `-- SOC/
```

Each capacitor folder follows the same basic pattern:

```text
<capacitance>F/SOC/<SOC>%SOC/
```

Examples:

```text
1F/SOC/40%SOC/
60F/SOC/80%SOC/
400F/SOC/100%SOC/
```

Inside each SOC folder, the important file types are:

| File pattern | Meaning |
| --- | --- |
| `<cap>F-<SOC>SOC.csv` | Original exported measurement CSV |
| `<cap>F-<SOC>%SOC_Python.csv` | Three-column file used by Python: frequency, real impedance, imaginary impedance |
| `<cap>F-<SOC>%SOC_Fit.csv` | Fitted impedance data |
| `<cap>F-<SOC>%SOC_Fit_params.csv` | Fitted circuit parameters |
| `<cap>F-<SOC>%SOC_Fit_errors.csv` | Fit residuals/errors |
| `<cap>F-<SOC>%SOC_Fit_rmse.csv` | RMSE for the fit |
| `<cap>F-<SOC>%SOC_Fit_mu.csv` | Lin-KK `mu` value |
| `<cap>F-<SOC>%SOC_Fit_kkResults.csv` | Lin-KK summary values |

The folder name and file names matter. The scripts expect names like `40%SOC`
and `400F-40%SOC_Python.csv`.

## Data Extraction

Use `ExtractNyquistAllSoc.m` to create the `_Python.csv` files from the exported
measurement CSV files.

Run it from MATLAB:

```matlab
ExtractNyquistAllSoc
```

When prompted, enter the capacitor folder name:

```text
1F
60F
400F
```

The script looks for:

```text
<capacitance>F/SOC/*%SOC/
```

For each SOC folder, it reads the canonical measurement CSV and writes:

```text
<capacitance>F-<SOC>%SOC_Python.csv
```

The extraction currently uses columns 6, 11, and 12 from the exported CSV:

- frequency
- real impedance
- imaginary impedance

The notes and screenshots in `1F/SOC/Readme/` and `60F/SOC/Readme/` show the
expected folder setup and export style.

## Python Fitting

Run the fitting scripts from inside the matching `SOC` folder.

Example:

```bash
cd 1F/SOC
python FitAll_Bisquert.py
```

Other fitting scripts:

```text
1F/SOC/FitAll_Bisquert.py
1F/SOC/FitAll_Distinct.py
1F/SOC/FitAllCutoff.py
60F/SOC/FitAll.py
400F/SOC/FitAll_Bisquert.py
400F/SOC/FitAll_Distinct.py
```

These files are small wrappers around `eis_fit_workflow.py`. The wrappers keep
the model-specific settings near the data: circuit string, initial guesses,
bounds, parameter names, optional cutoff frequency, and whether to show a
diagnostic plot.

The shared workflow searches the SOC subfolders for `*_Python.csv`, fits the
configured circuit, and writes fit outputs next to the input files.

The Bisquert scripts use:

```text
R_0-B_1
```

The distinct model scripts use:

```text
R_1-Wo_1-p(CPE_1,R_2-CPE_2)
```

For the Bisquert open-circuit model, the ESR-related circuit element is named
`R_0`.

Important: running a fitting script writes new `_Fit*.csv` files. If existing
results matter, copy them somewhere else first.

## MATLAB Plotting

Run the plotting scripts from inside the matching `SOC` folder.

Example:

```matlab
cd 400F/SOC
SOCFitPlot
```

Useful MATLAB scripts:

| Script | Purpose |
| --- | --- |
| `SOCPlot.m` | Plot measured Nyquist data across SOC values |
| `SOCFitPlot.m` | Plot measured data with fitted curves |

Most plotting scripts expect to start in a `SOC` folder. They look for SOC
subfolders below the current directory and write figures to a local `Figures`
folder.

Some scripts ask which SOC values to omit from a plot.

Older plot variants and one-off analysis scripts are in `extras/` folders under
each `SOC` folder. This keeps the main folder readable without deleting useful
old plotting work. Examples include frequency-label plots, legend-layout
variants, `MaxPower.m`, `RelativeError.m`, and `PlottingBasic.m`.

## Tables

The table scripts collect generated fit results into LaTeX tables.

Examples:

```bash
cd 60F/SOC
python table.py
python ParamTable.py
```

Related scripts:

```text
1F/SOC/table.py
1F/SOC/ParamTable_Bisquert.py
1F/SOC/ParamTable_Distinct.py
60F/SOC/table.py
60F/SOC/ParamTable.py
400F/SOC/table.py
400F/SOC/ParamTable.py
400F/SOC/ParamTableDistinct.py
```

These scripts write `.tex` files into the same `SOC` folder.

The table scripts are wrappers around `eis_table_workflow.py`.

## Notes And Limitations

- This is a research/thesis workflow repo, not a packaged Python library.
- The data layout is part of the workflow. Renaming folders will break scripts
  unless the paths are updated.

File: 1F/80%SOC/1F-80SOC.csv
Experiment:, 80% SOC
Start date:, Thursday, June 20, 2024
Start time:, 12:52:52 AM +02:00
Time (s), Voltage (V), Current (A), Reverse I (A), Charge (C), Frequency (Hz), V' (V), V'' (V), A' (A), A'' (A), Z' (Ohm), Z'' (Ohm), | Z | (Ohm), Phase (Deg), V Range (), I Range ()
1, 2.145088, -0.007924456, , -0.007924456, 100000, 0.0004842871, -0.001299615, 0.00259076, -0.02636882, 0.05060206, 0.0133942, 0.05234475, 14.82599, 1, 1
1, 2.145088, -0.007924456, , -0.007924456, 79432.82, -0.000419023, 0.001192103, -0.004537797, 0.02402879, 0.05108283, 0.007791462, 0.05167362, 8.672259, 1, 1
1, 2.145088, -0.007924456, , -0.007924456, 63095.73, -0.0008887702, -0.0007843801, -0.0178577, -0.0141399, 0.05196737, 0.002775655, 0.05204144, 3.057348, 1, 1
2, 2.156465, -0.0004268653, , -0.008351321, 50118.72, 0.0001468426, -0.001138205, 0.003494513, -0.02130134, 0.0531344, -0.001823184, 0.05316567, -1.965201, 1, 1
2, 2.156465, -0.0004268653, , -0.008351321, 39810.71, 0.000125619, -0.001147997, 0.004550735, -0.02040162, 0.05491123, -0.006091058, 0.05524803, -6.329689, 1, 1
2, 2.156465, -0.0004268653, , -0.008351321, 31622.77, -0.0008922649, -0.0008071462, -0.01273137, -0.01632202, 0.05725608, -0.0100059, 0.05812381, -9.912739, 1, 1
2, 2.156465, -0.0004268653, , -0.008351321, 25118.86, 0.001295944, 2.05726e-05, 0.02043845, 0.004924162, 0.06015779, -0.01348704, 0.06165111, -12.63644, 1, 1
3, 2.156309, -0.001618951, , -0.009970272, 19952.62, -0.0004857032, -0.001314991, -0.002074639, -0.02115408, 0.06380063, -0.01670316, 0.06595086, -14.67091, 1, 1
3, 2.156309, -0.001618951, , -0.009970272, 15848.93, 0.0005643158, -0.001373066, 0.01287103, -0.01648468, 0.06835236, -0.01913594, 0.07098049, -15.64013, 1, 1
3, 2.156309, -0.001618951, , -0.009970272, 12589.25, -1.767484e-05, -0.001565272, 0.005282006, -0.0198919, 0.07328567, -0.02034849, 0.0760582, -15.51784, 1, 1
3, 2.156309, -0.001618951, , -0.009970272, 9999.997, -0.001634127, -0.0001912479, -0.01897592, -0.007405687, 0.07814667, -0.02041966, 0.08077045, -14.64392, 1, 1
3, 2.156309, -0.001618951, , -0.009970272, 7943.28, -0.0001947, 0.001706615, -0.006880036, 0.01904514, 0.08253162, -0.01959137, 0.08482505, -13.35372, 1, 1
4, 2.156621, -0.0008503693, , -0.01082064, 6309.571, -0.001135527, 0.001367459, -0.01581533, 0.01252351, 0.08620961, -0.01819831, 0.08810945, -11.91979, 1, 1
4, 2.156621, -0.0008503693, , -0.01082064, 5011.871, 0.001424023, -0.001143086, 0.01772925, -0.009514311, 0.08922486, -0.01659252, 0.09075455, -10.53456, 1, 1
4, 2.156621, -0.0008503693, , -0.01082064, 3981.07, -0.001482092, -0.001131763, -0.0137983, -0.01460463, 0.09160366, -0.01493477, 0.09281313, -9.259851, 1, 1
4, 2.156621, -0.0008503693, , -0.01082064, 3162.276, -0.0001460754, 0.001887967, -0.004373865, 0.01959185, 0.09337558, -0.01339009, 0.09433077, -8.160604, 1, 1
5, 2.156309, -0.001571895, , -0.01239254, 2511.885, -0.001378819, -0.001335869, -0.01251228, -0.01567696, 0.09493472, -0.01218153, 0.09571306, -7.311943, 1, 1
5, 2.156309, -0.001571895, , -0.01239254, 1995.261, -0.0002016271, -0.00193264, 0.0002348691, -0.02005033, 0.09625842, -0.01118362, 0.09690591, -6.627098, 1, 1
5, 2.156309, -0.001571895, , -0.01239254, 1584.892, 0.00196157, 7.904063e-05, 0.01983084, 0.002938446, 0.09736791, -0.01044181, 0.09792621, -6.121048, 1, 1
5, 2.156309, -0.001571895, , -0.01239254, 1258.925, 0.0004009283, -0.001941074, 0.006015019, -0.01911642, 0.09839691, -0.009987799, 0.09890252, -5.795968, 1, 1
6, 2.156465, -0.001713063, , -0.0141056, 999.9994, 0.001472766, -0.001356637, 0.01598595, -0.01208524, 0.09944839, -0.009682154, 0.0999186, -5.560711, 1, 1
6, 2.156465, -0.001713063, , -0.0141056, 794.3277, -0.0009157984, 0.001800162, -0.01075755, 0.01690921, 0.1003148, -0.009660001, 0.1007788, -5.500444, 1, 1
6, 2.156465, -0.001713063, , -0.0141056, 630.9569, 0.001974304, 0.0005203134, 0.01879326, 0.006947668, 0.101427, -0.009810326, 0.1019004, -5.524633, 1, 1
6, 2.156465, -0.001713063, , -0.0141056, 501.1869, -0.001552846, 0.001356735, -0.0162992, 0.01165295, 0.1024277, -0.01000977, 0.1029156, -5.58152, 1, 1
6, 2.156465, -0.001713063, , -0.0141056, 398.1069, -0.0007212962, 0.001958998, -0.008773548, 0.01801538, 0.1036548, -0.01044241, 0.1041794, -5.752691, 1, 1
6, 2.156465, -0.001713063, , -0.0141056, 316.2275, 0.0007819869, -0.001959836, 0.009338756, -0.0177229, 0.1047479, -0.01107203, 0.1053315, -6.033854, 1, 1
7, 2.156309, -0.0004896065, , -0.01459521, 251.1884, 0.001946932, 0.0008807007, 0.01722938, 0.01022477, 0.1060032, -0.01179134, 0.106657, -6.347247, 1, 1
7, 2.156309, -0.0004896065, , -0.01459521, 199.5261, 0.001513411, 0.001551874, 0.01220619, 0.01588989, 0.1074328, -0.01271659, 0.1081828, -6.750571, 1, 1
7, 2.156309, -0.0004896065, , -0.01459521, 158.4892, 0.002107771, -0.0006270493, 0.01976518, -0.003263622, 0.1089096, -0.01374181, 0.1097732, -7.191366, 1, 1
7, 2.156309, -0.0004896065, , -0.01459521, 125.8924, -0.001474737, -0.001682345, -0.01104978, -0.01671224, 0.1106419, -0.0150889, 0.111666, -7.765863, 1, 1
7, 2.156309, -0.0004896065, , -0.01459521, 99.99991, -0.0004700263, -0.002227508, -0.001256325, -0.01999788, 0.1124201, -0.01644125, 0.113616, -8.320428, 1, 1
7, 2.156309, -0.0004896065, , -0.01459521, 79.43275, -0.00125086, -0.001953901, -0.008026473, -0.0183525, 0.1143932, -0.01812757, 0.1158206, -9.004625, 1, 1
7, 2.156309, -0.0004896065, , -0.01459521, 63.09567, -0.00232938, -0.000433857, -0.01878166, -0.006964542, 0.1165622, -0.0201231, 0.1182864, -9.794899, 1, 1
8, 2.156309, -0.0003798093, , -0.01497502, 50.11867, -0.00204203, -0.001307318, -0.01460753, -0.01371412, 0.1189611, -0.02218907, 0.1210128, -10.56561, 1, 1
8, 2.156309, -0.0003798093, , -0.01497502, 39.81068, 0.002167881, 0.001218133, 0.01517827, 0.01307248, 0.1216856, -0.02454817, 0.124137, -11.40545, 1, 1
8, 2.156309, -0.0003798093, , -0.01497502, 31.62274, 0.002514321, 0.0004640676, 0.01845856, 0.007787591, 0.1246365, -0.02744256, 0.1276219, -12.4173, 1, 1
8, 2.156309, -0.0003798093, , -0.01497502, 25.11884, -0.0007673569, -0.002527215, -0.001222938, -0.01999883, 0.128235, -0.03052847, 0.1318188, -13.39095, 1, 1
8, 2.156309, -0.0003798093, , -0.01497502, 19.9526, 0.002620842, -0.0007302825, 0.02002574, -0.0003617495, 0.1314895, -0.03409193, 0.1358372, -14.5353, 1, 1
8, 2.156309, -0.0003798093, , -0.01497502, 15.84891, 0.002617123, -0.001049845, 0.0199179, -0.002143069, 0.1354981, -0.03812967, 0.1407608, -15.7168, 1, 1
9, 2.156776, 0.0001691775, , -0.01480584, 12.58924, 0.0005590067, -0.002892719, 0.009392701, -0.01769709, 0.1406126, -0.04304244, 0.1470529, -17.01969, 1, 1
9, 2.156776, 0.0001691775, , -0.01480584, 9.999988, -0.002615842, 0.001582769, -0.01951892, 0.004505516, 0.1450071, -0.04761725, 0.1526252, -18.17908, 1, 1
9, 2.156776, 0.0001691775, , -0.01480584, 7.943272, 0.002666283, -0.001775869, 0.01941745, -0.004942516, 0.1508215, -0.05306726, 0.1598851, -19.38467, 1, 1
9, 2.156776, 0.0001691775, , -0.01480584, 6.309565, -0.001595381, 0.0029806, -0.01510445, 0.0131708, 0.1577489, -0.05977839, 0.1686955, -20.75402, 1, 1
9, 2.156776, 0.0001691775, , -0.01480584, 5.011866, -0.002146795, -0.002852987, -0.005297377, -0.01932184, 0.1656654, -0.06568749, 0.178213, -21.62868, 1, 1
10, 2.156465, -0.002920834, , -0.01772667, 3.981066, 0.002949605, -0.00228053, 0.01937248, -0.005125655, 0.1714052, -0.07236895, 0.1860564, -22.88995, 1, 1
10, 2.156465, -0.002920834, , -0.01772667, 3.162273, 0.003397499, 0.001992297, 0.0116558, 0.01630237, 0.1794702, -0.08008834, 0.1965292, -24.04875, 1, 1
11, 2.156309, -0.000975852, , -0.01870252, 2.511883, 8.633122e-05, 0.004123438, -0.008451747, 0.01816625, 0.1847771, -0.09071881, 0.2058457, -26.14936, 1, 1
11, 2.156309, -0.000975852, , -0.01870252, 1.995259, -0.002949935, 0.003153521, -0.01900757, 0.006343523, 0.1894651, -0.1026772, 0.2154986, -28.45469, 1, 1
12, 2.158491, 0.005329654, , -0.01337287, 1.584891, -0.004387556, 0.00119653, -0.01923483, -0.005618009, 0.1934344, -0.1187037, 0.2269525, -31.53594, 1, 1
13, 2.158179, 9.075087e-05, , -0.01328212, 1.258924, -0.00478384, -0.0007047899, -0.01443669, -0.01389203, 0.1964437, -0.140213, 0.24135, -35.5176, 1, 1
14, 2.158802, 0.003227818, , -0.0100543, 0.999998, -0.004578849, -0.002505221, -0.007194143, -0.01870275, 0.1987191, -0.1683835, 0.2604655, -40.27607, 1, 1
15, 2.156932, -0.005336375, , -0.01539068, 0.794327, -0.004327512, -0.003784245, -0.001130444, -0.02000802, 0.2007159, -0.2049485, 0.2868636, -45.59779, 1, 1
16, 2.162698, -0.004708962, , -0.02009964, , , , , , , , , , 1, 1
17, 2.162075, 0.01368994, , -0.0064097, 0.630956, -0.004166194, -0.004958135, 0.003894442, -0.01965181, 0.2023402, -0.2520988, 0.3232574, -51.24868, 1, 1
18, 2.162231, -0.01573575, , -0.02214545, , , , , , , , , , 1, 1
19, 2.162387, 0.01558786, , -0.00655759, 0.501186, -0.004088775, -0.006252835, 0.008033567, -0.01835908, 0.2040589, -0.3120035, 0.3728086, -56.8142, 1, 1
20, 2.170646, -0.006481405, , -0.01303899, , , , , , , , , , 1, 1
21, 2.154439, -0.008128366, , -0.02116736, 0.398106, -0.004218605, -0.00772647, 0.01103462, -0.01672724, 0.2059245, -0.3880441, 0.4392985, -62.04631, 1, 1
22, 2.173919, 0.02266195, , 0.001494588, , , , , , , , , , 1, 1
23, 2.171893, -0.01576712, , -0.01427254, , , , , , , , , , 1, 1
24, 2.153659, -0.01128112, , -0.02555365, , , , , , , , , , 1, 1
25, 2.170802, 0.02455988, , -0.0009937775, 0.316227, -0.004722793, -0.009440849, 0.01292368, -0.01530985, 0.2080206, -0.4840793, 0.5268826, -66.74564, 1, 1
26, 2.184516, 0.00443559, , 0.003441812, , , , , , , , , , 1, 1
27, 2.165659, -0.02568026, , -0.02223845, , , , , , , , , , 1, 1
28, 2.152257, -0.005038354, , -0.0272768, , , , , , , , , , 1, 1
29, 2.170958, 0.0250618, , -0.002214996, 0.251188, -0.005472198, -0.01162135, 0.01431574, -0.01402355, 0.2107417, -0.6053477, 0.640982, -70.80529, 1, 1
30, 2.190594, 0.01448989, , 0.01227489, , , , , , , , , , 1, 1
31, 2.183269, -0.0167553, , -0.004480406, , , , , , , , , , 1, 1
32, 2.158958, -0.02561752, , -0.03009792, , , , , , , , , , 1, 1
33, 2.15101, 7.506553e-05, , -0.03002286, , , , , , , , , , 1, 1
34, 2.170179, 0.02492064, , -0.005102219, 0.199526, -0.006484598, -0.01437845, 0.01534317, -0.01289073, 0.2137894, -0.7575061, 0.7870968, -74.23945, 1, 1
35, 2.194178, 0.02162672, , 0.0165245, , , , , , , , , , 1, 1
36, 2.199633, -0.001964028, , 0.01456047, , , , , , , , , , 1, 1
37, 2.182334, -0.02419015, , -0.009629679, , , , , , , , , , 1, 1
38, 2.157556, -0.02480188, , -0.03443156, , , , , , , , , , 1, 1
39, 2.148361, -0.003234541, , -0.0376661, , , , , , , , , , 1, 1
40, 2.163166, 0.0206856, , -0.0169805, 0.158489, -0.007842783, -0.01785954, 0.01607974, -0.0119533, 0.2176433, -0.9488953, 0.9735353, -77.0818, 1, 1
41, 2.18888, 0.02705384, , 0.01007334, , , , , , , , , , 1, 1
42, 2.208204, 0.01626233, , 0.02633567, , , , , , , , , , 1, 1
43, 2.209918, -0.004457997, , 0.02187767, , , , , , , , , , 1, 1
44, 2.193088, -0.02280984, , -0.0009321666, , , , , , , , , , 1, 1
45, 2.167374, -0.02789189, , -0.02882406, , , , , , , , , , 1, 1
46, 2.148049, -0.01670824, , -0.0455323, , , , , , , , , , 1, 1
47, 2.146958, 0.004059141, , -0.04147316, , , , , , , , , , 1, 1
48, 2.164412, 0.02209728, , -0.01937588, 0.125892, -0.009542214, -0.02228548, 0.01665608, -0.01114077, 0.2224962, -1.189157, 1.209793, -79.40226, 1, 1
49, 2.190282, 0.0275244, , 0.008148522, , , , , , , , , , 1, 1
50, 2.213035, 0.02176788, , 0.02991641, , , , , , , , , , 1, 1
51, 2.223944, 0.007400118, , 0.03731652, , , , , , , , , , 1, 1
52, 2.21958, -0.009853752, , 0.02746277, , , , , , , , , , 1, 1
53, 2.201035, -0.02362548, , 0.003837292, , , , , , , , , , 1, 1
54, 2.175633, -0.02848793, , -0.02465064, , , , , , , , , , 1, 1
55, 2.15288, -0.02271573, , -0.04736637, , , , , , , , , , 1, 1
56, 2.141192, -0.008379331, , -0.0557457, , , , , , , , , , 1, 1
57, 2.146023, 0.00884317, , -0.04690253, , , , , , , , , , 1, 1
58, 2.165036, 0.02267763, , -0.0242249, , , , , , , , , , 1, 1
59, 2.190906, 0.02754009, , 0.00331519, , , , , , , , , , 1, 1
60, 2.213503, 0.02176788, , 0.02508307, 0.1, 0.02705134, -0.01351188, 0.01159999, 0.01633857, 0.2317021, -1.491171, 1.509065, -81.16785, 1, 1
61, 2.225658, 0.009109819, , 0.03419289, , , , , , , , , , 1, 1
62, 2.224879, -0.004708962, , 0.02948393, , , , , , , , , , 1, 1
63, 2.211944, -0.01752388, , 0.01196005, , , , , , , , , , 1, 1
64, 2.189815, -0.02621356, , -0.01425351, , , , , , , , , , 1, 1
65, 2.163789, -0.02856636, , -0.04281987, , , , , , , , , , 1, 1
66, 2.140101, -0.02412741, , -0.06694727, , , , , , , , , , 1, 1
67, 2.124829, -0.0138692, , -0.08081647, , , , , , , , , , 1, 1
68, 2.121868, -0.00041118, , -0.08122765, , , , , , , , , , 1, 1
69, 2.131686, 0.01306252, , -0.06816513, , , , , , , , , , 1, 1
70, 2.151789, 0.02328936, , -0.04487576, , , , , , , , , , 1, 1
71, 2.177503, 0.02764989, , -0.01722588, , , , , , , , , , 1, 1
72, 2.202438, 0.02518729, , 0.007961411, , , , , , , , , , 1, 1
73, 2.220515, 0.01656035, , 0.02452176, 0.079433, 0.03396118, -0.0165994, 0.01103772, 0.01672445, 0.2421639, -1.870808, 1.886417, -82.62445, 1, 1
74, 2.228931, 0.00587864, , 0.0304004, , , , , , , , , , 1, 1
75, 2.226905, -0.005179522, , 0.02522088, , , , , , , , , , 1, 1
76, 2.215061, -0.01556321, , 0.009657669, , , , , , , , , , 1, 1
77, 2.195425, -0.02367254, , -0.01401487, , , , , , , , , , 1, 1
78, 2.170646, -0.02812717, , -0.04214204, , , , , , , , , , 1, 1
79, 2.144621, -0.02829971, , -0.07044175, , , , , , , , , , 1, 1
80, 2.1214, -0.02420584, , -0.09464758, , , , , , , , , , 1, 1
81, 2.104725, -0.01636317, , -0.1110107, , , , , , , , , , 1, 1
82, 2.096777, -0.006104956, , -0.1171157, , , , , , , , , , 1, 1
83, 2.099583, 0.00496889, , -0.1121468, , , , , , , , , , 1, 1
84, 2.112206, 0.01532121, , -0.0968256, , , , , , , , , , 1, 1
85, 2.133088, 0.02321094, , -0.07361466, , , , , , , , , , 1, 1
86, 2.158491, 0.02733618, , -0.04627848, , , , , , , , , , 1, 1
87, 2.184516, 0.0272107, , -0.01906779, , , , , , , , , , 1, 1
88, 2.207425, 0.02278743, , 0.003719644, , , , , , , , , , 1, 1
89, 2.22332, 0.01488202, , 0.01860167, 0.063096, 0.04265441, -0.02061891, 0.01061316, 0.01699562, 0.254718, -2.350667, 2.364427, -83.81557, 1, 1
90, 2.231268, 0.006380571, , 0.02498224, , , , , , , , , , 1, 1
91, 2.231424, -0.002434588, , 0.02254765, , , , , , , , , , 1, 1
92, 2.22332, -0.01106152, , 0.01148613, , , , , , , , , , 1, 1
93, 2.208204, -0.01873165, , -0.007245526, , , , , , , , , , 1, 1
94, 2.187165, -0.02458228, , -0.03182781, , , , , , , , , , 1, 1
95, 2.162542, -0.02801737, , -0.05984518, , , , , , , , , , 1, 1
96, 2.136205, -0.02878596, , -0.08863114, , , , , , , , , , 1, 1
97, 2.111271, -0.02676255, , -0.1153937, , , , , , , , , , 1, 1
98, 2.090076, -0.02218243, , -0.1375761, , , , , , , , , , 1, 1
99, 2.074804, -0.01537499, , -0.1529511, , , , , , , , , , 1, 1
100, 2.066544, -0.007187245, , -0.1601384, , , , , , , , , , 1, 1
101, 2.0667, 0.001612229, , -0.1585261, , , , , , , , , , 1, 1
102, 2.07496, 0.01022348, , -0.1483026, , , , , , , , , , 1, 1
103, 2.091012, 0.01792498, , -0.1303777, , , , , , , , , , 1, 1
104, 2.112361, 0.02371287, , -0.1066648, , , , , , , , , , 1, 1
105, 2.137452, 0.0271009, , -0.07956389, , , , , , , , , , 1, 1
106, 2.163633, 0.02779105, , -0.05177284, , , , , , , , , , 1, 1
107, 2.188412, 0.02572059, , -0.02605225, , , , , , , , , , 1, 1
108, 2.209607, 0.02109342, , -0.004958835, , , , , , , , , , 1, 1
109, 2.224723, 0.01436441, , 0.009405573, 0.050119, 0.05359591, -0.02570233, 0.01027209, 0.01720759, 0.2695774, -2.953743, 2.966019, -84.78527, 1, 1
110, 2.233606, 0.007619713, , 0.01702528, , , , , , , , , , 1, 1
111, 2.236099, 0.0006554229, , 0.01768071, , , , , , , , , , 1, 1
112, 2.232203, -0.006340237, , 0.01134047, , , , , , , , , , 1, 1
113, 2.221918, -0.01303788, , -0.001697406, , , , , , , , , , 1, 1
114, 2.206178, -0.01898262, , -0.02068003, , , , , , , , , , 1, 1
115, 2.185607, -0.02376665, , -0.04444667, , , , , , , , , , 1, 1
116, 2.162075, -0.02706057, , -0.07150724, , , , , , , , , , 1, 1
117, 2.13605, -0.02872321, , -0.1002304, , , , , , , , , , 1, 1
118, 2.11018, -0.0286291, , -0.1288595, , , , , , , , , , 1, 1
119, 2.085401, -0.02679392, , -0.1556535, , , , , , , , , , 1, 1
120, 2.063116, -0.02334314, , -0.1789966, , , , , , , , , , 1, 1
121, 2.045506, -0.01843363, , -0.1974302, , , , , , , , , , 1, 1
122, 2.032259, -0.01234772, , -0.209778, , , , , , , , , , 1, 1
123, 2.02587, -0.005618712, , -0.2153967, , , , , , , , , , 1, 1
124, 2.026337, 0.001424005, , -0.2139727, , , , , , , , , , 1, 1
125, 2.033818, 0.008325553, , -0.2056471, , , , , , , , , , 1, 1
126, 2.047843, 0.01478791, , -0.1908592, , , , , , , , , , 1, 1
127, 2.066233, 0.02030915, , -0.17055, , , , , , , , , , 1, 1
128, 2.088985, 0.02445008, , -0.1461, , , , , , , , , , 1, 1
129, 2.114076, 0.02703816, , -0.1190618, , , , , , , , , , 1, 1
130, 2.140413, 0.02793222, , -0.0911296, , , , , , , , , , 1, 1
131, 2.166283, 0.02706953, , -0.06406007, , , , , , , , , , 1, 1
132, 2.189815, 0.02449713, , -0.03956294, , , , , , , , , , 1, 1
133, 2.209762, 0.02038758, , -0.01917536, , , , , , , , , , 1, 1
134, 2.225347, 0.01491339, , -0.004261967, 0.039811, 0.06743056, -0.03196582, 0.009959555, 0.01738458, 0.2886432, -3.713395, 3.724596, -85.55532, 1, 1
135, 2.235476, 0.009470582, , 0.005208615, , , , , , , , , , 1, 1
136, 2.240463, 0.004043455, , 0.00925207, , , , , , , , , , 1, 1
137, 2.240619, -0.001540524, , 0.007711546, , , , , , , , , , 1, 1
138, 2.235632, -0.007093133, , 0.0006184127, , , , , , , , , , 1, 1
139, 2.225502, -0.01239478, , -0.01177636, , , , , , , , , , 1, 1
140, 2.210853, -0.01730429, , -0.02908065, , , , , , , , , , 1, 1
141, 2.192308, -0.02155501, , -0.05063567, , , , , , , , , , 1, 1
142, 2.170334, -0.02489599, , -0.07553165, , , , , , , , , , 1, 1
143, 2.146335, -0.02729585, , -0.1028275, , , , , , , , , , 1, 1
144, 2.120621, -0.02861341, , -0.1314409, , , , , , , , , , 1, 1
145, 2.094128, -0.02888007, , -0.160321, , , , , , , , , , 1, 1
146, 2.06857, -0.02801737, , -0.1883384, , , , , , , , , , 1, 1
147, 2.044415, -0.02605671, , -0.2143951, , , , , , , , , , 1, 1
148, 2.021662, -0.02313923, , -0.2375343, , , , , , , , , , 1, 1
149, 2.00374, -0.01928064, , -0.2568149, , , , , , , , , , 1, 1
150, 1.989715, -0.0146221, , -0.271437, , , , , , , , , , 1, 1
151, 1.980364, -0.00949299, , -0.28093, , , , , , , , , , 1, 1
152, 1.976312, -0.004003122, , -0.2849331, , , , , , , , , , 1, 1
153, 1.977403, 0.001580858, , -0.2833523, , , , , , , , , , 1, 1
154, 1.983637, 0.007102096, , -0.2762502, , , , , , , , , , 1, 1
155, 1.994857, 0.01235668, , -0.2638935, , , , , , , , , , 1, 1
156, 2.010597, 0.01721914, , -0.2466744, , , , , , , , , , 1, 1
157, 2.030545, 0.02126596, , -0.2254084, , , , , , , , , , 1, 1
158, 2.053921, 0.02445008, , -0.2009583, , , , , , , , , , 1, 1
159, 2.079011, 0.02666171, , -0.1742966, , , , , , , , , , 1, 1
160, 2.105037, 0.02782242, , -0.1464742, , , , , , , , , , 1, 1
161, 2.131686, 0.02783811, , -0.1186361, , , , , , , , , , 1, 1
162, 2.157088, 0.02677151, , -0.09186459, , , , , , , , , , 1, 1
163, 2.18062, 0.02465399, , -0.0672106, , , , , , , , , , 1, 1
164, 2.201191, 0.02151692, , -0.04569368, , , , , , , , , , 1, 1
165, 2.218333, 0.01750147, , -0.02819221, , , , , , , , , , 1, 1
166, 2.231112, 0.0128743, , -0.01531791, 0.031623, 0.0848486, -0.04000574, 0.009738506, 0.01750995, 0.3133743, -4.671446, 4.681946, -86.16218, 1, 1
167, 2.240307, 0.008654945, , -0.006662964, , , , , , , , , , 1, 1
168, 2.245606, 0.004341477, , -0.002321487, , , , , , , , , , 1, 1
169, 2.246697, -0.0001131585, , -0.002434646, , , , , , , , , , 1, 1
170, 2.243736, -0.004552109, , -0.006986755, , , , , , , , , , 1, 1
171, 2.236879, -0.008896947, , -0.0158837, , , , , , , , , , 1, 1
172, 2.22597, -0.01303788, , -0.02892158, , , , , , , , , , 1, 1
173, 2.211632, -0.01692784, , -0.04584942, , , , , , , , , , 1, 1
174, 2.193866, -0.02042567, , -0.06627508, , , , , , , , , , 1, 1
175, 2.173451, -0.02337451, , -0.0896496, , , , , , , , , , 1, 1
176, 2.150698, -0.02572731, , -0.1153769, , , , , , , , , , 1, 1
177, 2.126387, -0.02748407, , -0.142861, , , , , , , , , , 1, 1
178, 2.100673, -0.02855068, , -0.1714117, , , , , , , , , , 1, 1
179, 2.074492, -0.02892712, , -0.2003388, , , , , , , , , , 1, 1
180, 2.048622, -0.02859773, , -0.2289365, , , , , , , , , , 1, 1
181, 2.02213, -0.02759387, , -0.2565304, , , , , , , , , , 1, 1
182, 1.99813, -0.02591554, , -0.2824459, , , , , , , , , , 1, 1
183, 1.976312, -0.02359411, , -0.30604, , , , , , , , , , 1, 1
184, 1.956988, -0.02070801, , -0.326748, , , , , , , , , , 1, 1
185, 1.94078, -0.01725723, , -0.3440053, , , , , , , , , , 1, 1
186, 1.928001, -0.01339864, , -0.3574039, , , , , , , , , , 1, 1
187, 1.919118, -0.009273395, , -0.3666773, , , , , , , , , , 1, 1
188, 1.914287, -0.004928557, , -0.3716058, , , , , , , , , , 1, 1
189, 1.91382, -0.0004896065, , -0.3720955, , , , , , , , , , 1, 1
190, 1.917404, 0.003949343, , -0.3681461, , , , , , , , , , 1, 1
191, 1.92504, 0.008294182, , -0.3598519, , , , , , , , , , 1, 1
192, 1.936884, 0.01243511, , -0.3474168, , , , , , , , , , 1, 1
193, 1.952157, 0.01635644, , -0.3310604, , , , , , , , , , 1, 1
194, 1.970702, 0.01979153, , -0.3112688, , , , , , , , , , 1, 1
195, 1.991896, 0.02266195, , -0.2886069, , , , , , , , , , 1, 1
196, 2.015584, 0.02496769, , -0.2636392, , , , , , , , , , 1, 1
197, 2.041454, 0.02664602, , -0.2369932, , , , , , , , , , 1, 1
198, 2.067791, 0.02766557, , -0.2093276, , , , , , , , , , 1, 1
199, 2.093972, 0.02799496, , -0.1813326, , , , , , , , , , 1, 1
200, 2.120154, 0.02758715, , -0.1537455, , , , , , , , , , 1, 1
201, 2.145556, 0.02652054, , -0.127225, , , , , , , , , , 1, 1
202, 2.169088, 0.02476378, , -0.1024612, , , , , , , , , , 1, 1
203, 2.190126, 0.0223953, , -0.08006587, , , , , , , , , , 1, 1
204, 2.208983, 0.01946214, , -0.06060373, , , , , , , , , , 1, 1
205, 2.224411, 0.01596431, , -0.04463942, , , , , , , , , , 1, 1
206, 2.236411, 0.0122312, , -0.03240822, 0.025119, 0.1068514, -0.05000712, 0.009541306, 0.01762043, 0.3445807, -5.877474, 5.887567, -86.64474, 1, 1
207, 2.24545, 0.008921595, , -0.02348662, , , , , , , , , , 1, 1
208, 2.25106, 0.005517878, , -0.01796875, , , , , , , , , , 1, 1
209, 2.25371, 0.002020047, , -0.0159487, , , , , , , , , , 1, 1
210, 2.253242, -0.001540524, , -0.01748922, , , , , , , , , , 1, 1
211, 2.249814, -0.00505404, , -0.02254326, , , , , , , , , , 1, 1
212, 2.242801, -0.008520499, , -0.03106376, , , , , , , , , , 1, 1
213, 2.232983, -0.01186148, , -0.04292524, , , , , , , , , , 1, 1
214, 2.220048, -0.01501423, , -0.05793947, , , , , , , , , , 1, 1
215, 2.204308, -0.01801013, , -0.07594959, , , , , , , , , , 1, 1
216, 2.186542, -0.02072369, , -0.09667329, , , , , , , , , , 1, 1
217, 2.166283, -0.02302944, , -0.1197027, , , , , , , , , , 1, 1
218, 2.144153, -0.02502147, , -0.1447242, , , , , , , , , , 1, 1
219, 2.120621, -0.02663706, , -0.1713613, , , , , , , , , , 1, 1
220, 2.095531, -0.02784483, , -0.1992061, , , , , , , , , , 1, 1
221, 2.069661, -0.02861341, , -0.2278195, , , , , , , , , , 1, 1
222, 2.043324, -0.02892712, , -0.2567466, , , , , , , , , , 1, 1
223, 2.016207, -0.02881733, , -0.2855639, , , , , , , , , , 1, 1
224, 1.990338, -0.02826834, , -0.3138323, , , , , , , , , , 1, 1
225, 1.965247, -0.02724879, , -0.3410811, , , , , , , , , , 1, 1
226, 1.941404, -0.02586848, , -0.3669496, , , , , , , , , , 1, 1
227, 1.91943, -0.02404898, , -0.3909985, , , , , , , , , , 1, 1
228, 1.899171, -0.02188441, , -0.412883, , , , , , , , , , 1, 1
229, 1.881249, -0.01934338, , -0.4322263, , , , , , , , , , 1, 1
230, 1.866132, -0.01650433, , -0.4487307, , , , , , , , , , 1, 1
231, 1.853665, -0.01339864, , -0.4621293, , , , , , , , , , 1, 1
232, 1.844315, -0.01013609, , -0.4722654, , , , , , , , , , 1, 1
233, 1.838081, -0.006732371, , -0.4789978, , , , , , , , , , 1, 1
234, 1.835276, -0.003234541, , -0.4822323, , , , , , , , , , 1, 1
235, 1.835899, 0.0003103458, , -0.481922, , , , , , , , , , 1, 1
236, 1.839328, 0.003839546, , -0.4780824, , , , , , , , , , 1, 1
237, 1.846496, 0.007306006, , -0.4707764, , , , , , , , , , 1, 1
238, 1.856626, 0.01066267, , -0.4601137, , , , , , , , , , 1, 1
239, 1.870028, 0.01386248, , -0.4462513, , , , , , , , , , 1, 1
240, 1.88608, 0.01690543, , -0.4293458, , , , , , , , , , 1, 1
241, 1.904625, 0.019619, , -0.4097268, , , , , , , , , , 1, 1
242, 1.925508, 0.02198748, , -0.3877394, , , , , , , , , , 1, 1
243, 1.948105, 0.02397952, , -0.3637598, , , , , , , , , , 1, 1
244, 1.972572, 0.02561079, , -0.338149, , , , , , , , , , 1, 1
245, 1.997818, 0.02681856, , -0.3113305, , , , , , , , , , 1, 1
246, 2.024, 0.02761852, , -0.283712, , , , , , , , , , 1, 1
247, 2.051584, 0.02796359, , -0.2557484, , , , , , , , , , 1, 1
248, 2.077765, 0.02788517, , -0.2278632, , , , , , , , , , 1, 1
249, 2.10379, 0.02733618, , -0.200527, , , , , , , , , , 1, 1
250, 2.128881, 0.02637937, , -0.1741477, , , , , , , , , , 1, 1
251, 2.152101, 0.02499906, , -0.1491486, , , , , , , , , , 1, 1
252, 2.173919, 0.02322662, , -0.125922, , , , , , , , , , 1, 1
253, 2.193555, 0.02106204, , -0.1048599, , , , , , , , , , 1, 1
254, 2.211165, 0.01858376, , -0.08627617, , , , , , , , , , 1, 1
255, 2.22597, 0.01571335, , -0.07056282, , , , , , , , , , 1, 1
256, 2.238281, 0.01268608, , -0.05787674, 0.019953, 0.1344685, -0.06275359, 0.009405784, 0.0176934, 0.3846765, -7.39543, 7.405428, -87.02242, 1, 1
257, 2.248099, 0.01006663, , -0.04781011, , , , , , , , , , 1, 1
258, 2.255579, 0.007368747, , -0.04044137, , , , , , , , , , 1, 1
259, 2.260411, 0.004623814, , -0.03581756, , , , , , , , , , 1, 1
260, 2.262593, 0.001831823, , -0.03398573, , , , , , , , , , 1, 1
261, 2.262437, -0.000975852, , -0.03496158, , , , , , , , , , 1, 1
262, 2.260099, -0.003783527, , -0.03874511, , , , , , , , , , 1, 1
263, 2.254801, -0.006575517, , -0.04532063, , , , , , , , , , 1, 1
264, 2.247009, -0.009273395, , -0.05459403, , , , , , , , , , 1, 1
265, 2.237035, -0.01192422, , -0.06651824, , , , , , , , , , 1, 1
266, 2.224723, -0.01448093, , -0.08099917, , , , , , , , , , 1, 1
267, 2.21023, -0.01691215, , -0.09791132, , , , , , , , , , 1, 1
268, 2.193555, -0.01915516, , -0.1170665, , , , , , , , , , 1, 1
269, 2.17501, -0.02120994, , -0.1382764, , , , , , , , , , 1, 1
270, 2.154595, -0.02306081, , -0.1613372, , , , , , , , , , 1, 1
271, 2.132465, -0.02464502, , -0.1859822, , , , , , , , , , 1, 1
272, 2.109401, -0.02602534, , -0.2120076, , , , , , , , , , 1, 1
273, 2.085089, -0.02717036, , -0.2391779, , , , , , , , , , 1, 1
274, 2.059999, -0.02800169, , -0.2671796, , , , , , , , , , 1, 1
275, 2.033662, -0.02859773, , -0.2957774, , , , , , , , , , 1, 1
276, 2.006701, -0.02891144, , -0.3246888, , , , , , , , , , 1, 1
277, 1.980364, -0.02894281, , -0.3536316, , , , , , , , , , 1, 1
278, 1.954338, -0.02869184, , -0.3823234, , , , , , , , , , 1, 1
279, 1.928469, -0.02815854, , -0.410482, , , , , , , , , , 1, 1
280, 1.903534, -0.02737427, , -0.4378563, , , , , , , , , , 1, 1
281, 1.879379, -0.02629199, , -0.4641483, , , , , , , , , , 1, 1
282, 1.85647, -0.0249901, , -0.4891384, , , , , , , , , , 1, 1
283, 1.83512, -0.02340588, , -0.5125442, , , , , , , , , , 1, 1
284, 1.815172, -0.02163344, , -0.5341777, , , , , , , , , , 1, 1
285, 1.79725, -0.01962572, , -0.5538034, , , , , , , , , , 1, 1
286, 1.781355, -0.01738271, , -0.5711861, , , , , , , , , , 1, 1
287, 1.767485, -0.01498286, , -0.5861689, , , , , , , , , , 1, 1
288, 1.756108, -0.01248889, , -0.5986578, , , , , , , , , , 1, 1
289, 1.747069, -0.009869438, , -0.6085273, , , , , , , , , , 1, 1
290, 1.74068, -0.00717156, , -0.6156989, , , , , , , , , , 1, 1
291, 1.736784, -0.004395255, , -0.6200941, , , , , , , , , , 1, 1
292, 1.735537, -0.00158758, , -0.6216817, , , , , , , , , , 1, 1
293, 1.73694, 0.001220095, , -0.6204616, , , , , , , , , , 1, 1
294, 1.741303, 0.004027771, , -0.6164338, , , , , , , , , , 1, 1
295, 1.748472, 0.00678839, , -0.6096454, , , , , , , , , , 1, 1
296, 1.757823, 0.009470582, , -0.6001748, , , , , , , , , , 1, 1
297, 1.769511, 0.01207435, , -0.5881005, , , , , , , , , , 1, 1
298, 1.783848, 0.01459969, , -0.5735008, , , , , , , , , , 1, 1
299, 1.799588, 0.01698386, , -0.5565169, , , , , , , , , , 1, 1
300, 1.817666, 0.01916412, , -0.5373529, , , , , , , , , , 1, 1
301, 1.837925, 0.0211091, , -0.5162438, , , , , , , , , , 1, 1
302, 1.859899, 0.02285017, , -0.4933936, , , , , , , , , , 1, 1
303, 1.883275, 0.02434028, , -0.4690533, , , , , , , , , , 1, 1
304, 1.907742, 0.02559511, , -0.4434582, , , , , , , , , , 1, 1
305, 1.9333, 0.02661465, , -0.4168435, , , , , , , , , , 1, 1
306, 1.959014, 0.02735187, , -0.3894916, , , , , , , , , , 1, 1
307, 1.985195, 0.02780674, , -0.3616849, , , , , , , , , , 1, 1
308, 2.011688, 0.02797928, , -0.3337056, , , , , , , , , , 1, 1
309, 2.038805, 0.02790085, , -0.3058048, , , , , , , , , , 1, 1
310, 2.065142, 0.0275244, , -0.2782804, , , , , , , , , , 1, 1
311, 2.090544, 0.02688131, , -0.2513991, , , , , , , , , , 1, 1
312, 2.114855, 0.02594018, , -0.2254589, , , , , , , , , , 1, 1
313, 2.137764, 0.0247481, , -0.2007108, , , , , , , , , , 1, 1
314, 2.159582, 0.02332073, , -0.1773901, , , , , , , , , , 1, 1
315, 2.179841, 0.0216424, , -0.1557477, , , , , , , , , , 1, 1
316, 2.198386, 0.01979153, , -0.1359561, , , , , , , , , , 1, 1
317, 2.215061, 0.0176897, , -0.1182664, , , , , , , , , , 1, 1
318, 2.229554, 0.01535258, , -0.1029138, , , , , , , , , , 1, 1
319, 2.241554, 0.01288999, , -0.09002386, 0.015849, 0.1694454, -0.07878468, 0.009287301, 0.01775466, 0.4356259, -9.315845, 9.326025, -87.3227, 1, 1
320, 2.251372, 0.0104117, , -0.07961216, , , , , , , , , , 1, 1
321, 2.259164, 0.007902049, , -0.07171011, , , , , , , , , , 1, 1
322, 2.264463, 0.005329654, , -0.06638046, , , , , , , , , , 1, 1
323, 2.267735, 0.002710202, , -0.06367026, , , , , , , , , , 1, 1
324, 2.268359, 2.800953e-05, , -0.06364225, , , , , , , , , , 1, 1
325, 2.266489, -0.002638498, , -0.06628074, , , , , , , , , , 1, 1
326, 2.262593, -0.005257949, , -0.07153869, , , , , , , , , , 1, 1
327, 2.256203, -0.0078774, , -0.0794161, , , , , , , , , , 1, 1
328, 2.247476, -0.01043411, , -0.0898502, , , , , , , , , , 1, 1
329, 2.236567, -0.01288102, , -0.1027312, , , , , , , , , , 1, 1
330, 2.223009, -0.01523382, , -0.1179651, , , , , , , , , , 1, 1
331, 2.207892, -0.0175082, , -0.1354732, , , , , , , , , , 1, 1
332, 2.190906, -0.01961003, , -0.1550833, , , , , , , , , , 1, 1
333, 2.17236, -0.02152364, , -0.1766069, , , , , , , , , , 1, 1
334, 2.151789, -0.02321766, , -0.1998246, , , , , , , , , , 1, 1
335, 2.12966, -0.02472345, , -0.224548, , , , , , , , , , 1, 1
336, 2.106596, -0.02602534, , -0.2505734, , , , , , , , , , 1, 1
337, 2.082284, -0.02709194, , -0.2776653, , , , , , , , , , 1, 1
338, 2.056882, -0.02792326, , -0.3055886, , , , , , , , , , 1, 1
339, 2.030077, -0.0285193, , -0.3341079, , , , , , , , , , 1, 1
340, 2.00374, -0.02886438, , -0.3629723, , , , , , , , , , 1, 1
341, 1.977715, -0.02894281, , -0.3919151, , , , , , , , , , 1, 1
342, 1.951378, -0.02880164, , -0.4207167, , , , , , , , , , 1, 1
343, 1.925196, -0.02837814, , -0.4490948, , , , , , , , , , 1, 1
344, 1.89995, -0.02773504, , -0.4768299, , , , , , , , , , 1, 1
345, 1.875483, -0.02684097, , -0.5036709, , , , , , , , , , 1, 1
346, 1.851639, -0.02569594, , -0.5293668, , , , , , , , , , 1, 1
347, 1.829198, -0.02436269, , -0.5537295, , , , , , , , , , 1, 1
348, 1.808315, -0.02279416, , -0.5765237, , , , , , , , , , 1, 1
349, 1.789147, -0.0210374, , -0.5975611, , , , , , , , , , 1, 1
350, 1.771693, -0.01907673, , -0.6166378, , , , , , , , , , 1, 1
351, 1.755952, -0.01694352, , -0.6335813, , , , , , , , , , 1, 1
352, 1.74255, -0.0146221, , -0.6482034, , , , , , , , , , 1, 1
353, 1.73133, -0.01225361, , -0.660457, , , , , , , , , , 1, 1
354, 1.722447, -0.009775326, , -0.6702323, , , , , , , , , , 1, 1
355, 1.71559, -0.007218616, , -0.677451, , , , , , , , , , 1, 1
356, 1.710603, -0.004583479, , -0.6820344, , , , , , , , , , 1, 1
357, 1.709044, -0.001932658, , -0.6839671, , , , , , , , , , 1, 1
358, 1.710135, 0.0007181643, , -0.6832489, , , , , , , , , , 1, 1
359, 1.714655, 0.003384671, , -0.6798642, , , , , , , , , , 1, 1
360, 1.721044, 0.005988438, , -0.6738758, , , , , , , , , , 1, 1
361, 1.729459, 0.008560833, , -0.665315, , , , , , , , , , 1, 1
362, 1.740524, 0.0110548, , -0.6542602, , , , , , , , , , 1, 1
363, 1.753771, 0.01347034, , -0.6407898, , , , , , , , , , 1, 1
364, 1.769199, 0.01582314, , -0.6249667, , , , , , , , , , 1, 1
365, 1.786342, 0.0180034, , -0.6069633, , , , , , , , , , 1, 1
366, 1.805198, 0.01994839, , -0.5870149, , , , , , , , , , 1, 1
367, 1.826081, 0.02170515, , -0.5653098, , , , , , , , , , 1, 1
368, 1.848522, 0.02330505, , -0.5420047, , , , , , , , , , 1, 1
369, 1.872054, 0.02465399, , -0.5173507, , , , , , , , , , 1, 1
370, 1.896833, 0.02579902, , -0.4915517, , , , , , , , , , 1, 1
371, 1.922079, 0.02670876, , -0.4648429, , , , , , , , , , 1, 1
372, 1.948105, 0.02739892, , -0.437444, , , , , , , , , , 1, 1
373, 1.974442, 0.02782242, , -0.4096216, , , , , , , , , , 1, 1
374, 2.000935, 0.02799496, , -0.3816266, , , , , , , , , , 1, 1
375, 2.027428, 0.02793222, , -0.3536944, , , , , , , , , , 1, 1
376, 2.054389, 0.02760283, , -0.3260916, , , , , , , , , , 1, 1
377, 2.079791, 0.02703816, , -0.2990534, , , , , , , , , , 1, 1
378, 2.104569, 0.02620683, , -0.2728466, , , , , , , , , , 1, 1
379, 2.128102, 0.0251716, , -0.247675, , , , , , , , , , 1, 1
380, 2.150543, 0.0238854, , -0.2237896, , , , , , , , , , 1, 1
381, 2.17127, 0.02237961, , -0.20141, , , , , , , , , , 1, 1
382, 2.190438, 0.02070128, , -0.1807087, , , , , , , , , , 1, 1
383, 2.207736, 0.01881904, , -0.1618896, , , , , , , , , , 1, 1
384, 2.223476, 0.01671721, , -0.1451724, , , , , , , , , , 1, 1
385, 2.237035, 0.01445852, , -0.1307139, , , , , , , , , , 1, 1
386, 2.244047, 0.003635637, , -0.1270783, 0.015, 0.1794762, -0.08279738, 0.009196206, 0.01780489, 0.4390162, -9.853413, 9.863188, -87.44889, 1, 1
