Repository: Paladin-Tier-2/EIS.EATON.EDLC-FitPlot

# EIS EATON EDLC Fit Plot

This repo contains electrochemical impedance spectroscopy (EIS) data and scripts
used for fitting and plotting EATON electric double-layer capacitors (EDLCs).

The workflow is split between MATLAB and Python:

- MATLAB extracts the useful columns from exported measurement CSV files.
- Python fits equivalent-circuit models with the `impedance` package.
- MATLAB makes the Nyquist plots, fit plots, error plots, power plots, and some
  LaTeX tables.

The repo includes measured data and generated fit outputs for `1F`, `60F`, and
`400F` capacitors at different states of charge.

## Repository Layout

```text
.
|-- ExtractNyquistAllSoc.m
|-- eis_fit_workflow.py
|-- eis_table_workflow.py
|-- 1F/
|   `-- SOC/
|-- 60F/
|   `-- SOC/
`-- 400F/
    `-- SOC/
```

Each capacitor folder follows the same basic pattern:

```text
<capacitance>F/SOC/<SOC>%SOC/
```

Examples:

```text
1F/SOC/40%SOC/
60F/SOC/80%SOC/
400F/SOC/100%SOC/
```

Inside each SOC folder, the important file types are:

| File pattern | Meaning |
| --- | --- |
| `<cap>F-<SOC>SOC.csv` | Original exported measurement CSV |
| `<cap>F-<SOC>%SOC_Python.csv` | Three-column file used by Python: frequency, real impedance, imaginary impedance |
| `<cap>F-<SOC>%SOC_Fit.csv` | Fitted impedance data |
| `<cap>F-<SOC>%SOC_Fit_params.csv` | Fitted circuit parameters |
| `<cap>F-<SOC>%SOC_Fit_errors.csv` | Fit residuals/errors |
| `<cap>F-<SOC>%SOC_Fit_rmse.csv` | RMSE for the fit |
| `<cap>F-<SOC>%SOC_Fit_mu.csv` | Lin-KK `mu` value |
| `<cap>F-<SOC>%SOC_Fit_kkResults.csv` | Lin-KK summary values |

The folder name and file names matter. The scripts expect names like `40%SOC`
and `400F-40%SOC_Python.csv`.

## Data Extraction

Use `ExtractNyquistAllSoc.m` to create the `_Python.csv` files from the exported
measurement CSV files.

Run it from MATLAB:

```matlab
ExtractNyquistAllSoc
```

When prompted, enter the capacitor folder name:

```text
1F
60F
400F
```

The script looks for:

```text
<capacitance>F/SOC/*%SOC/
```

For each SOC folder, it reads the canonical measurement CSV and writes:

```text
<capacitance>F-<SOC>%SOC_Python.csv
```

The extraction currently uses columns 6, 11, and 12 from the exported CSV:

- frequency
- real impedance
- imaginary impedance

The notes and screenshots in `1F/SOC/Readme/` and `60F/SOC/Readme/` show the
expected folder setup and export style.

## Python Fitting

Run the fitting scripts from inside the matching `SOC` folder.

Example:

```bash
cd 1F/SOC
python FitAll_Bisquert.py
```

Other fitting scripts:

```text
1F/SOC/FitAll_Bisquert.py
1F/SOC/FitAll_Distinct.py
1F/SOC/FitAllCutoff.py
60F/SOC/FitAll.py
400F/SOC/FitAll_Bisquert.py
400F/SOC/FitAll_Distinct.py
```

These files are small wrappers around `eis_fit_workflow.py`. The wrappers keep
the model-specific settings near the data: circuit string, initial guesses,
bounds, parameter names, optional cutoff frequency, and whether to show a
diagnostic plot.

The shared workflow searches the SOC subfolders for `*_Python.csv`, fits the
configured circuit, and writes fit outputs next to the input files.

The Bisquert scripts use:

```text
R_0-B_1
```

The distinct model scripts use:

```text
R_1-Wo_1-p(CPE_1,R_2-CPE_2)
```

For the Bisquert open-circuit model, the ESR-related circuit element is named
`R_0`.

Important: running a fitting script writes new `_Fit*.csv` files. If existing
results matter, copy them somewhere else first.

## MATLAB Plotting

Run the plotting scripts from inside the matching `SOC` folder.

Example:

```matlab
cd 400F/SOC
SOCFitPlot
```

Useful MATLAB scripts:

| Script | Purpose |
| --- | --- |
| `SOCPlot.m` | Plot measured Nyquist data across SOC values |
| `SOCFitPlot.m` | Plot measured data with fitted curves |

Most plotting scripts expect to start in a `SOC` folder. They look for SOC
subfolders below the current directory and write figures to a local `Figures`
folder.

Some scripts ask which SOC values to omit from a plot.

Older plot variants and one-off analysis scripts are in `extras/` folders under
each `SOC` folder. This keeps the main folder readable without deleting useful
old plotting work. Examples include frequency-label plots, legend-layout
variants, `MaxPower.m`, `RelativeError.m`, and `PlottingBasic.m`.

## Tables

The table scripts collect generated fit results into LaTeX tables.

Examples:

```bash
cd 60F/SOC
python table.py
python ParamTable.py
```

Related scripts:

```text
1F/SOC/table.py
1F/SOC/ParamTable_Bisquert.py
1F/SOC/ParamTable_Distinct.py
60F/SOC/table.py
60F/SOC/ParamTable.py
400F/SOC/table.py
400F/SOC/ParamTable.py
400F/SOC/ParamTableDistinct.py
```

These scripts write `.tex` files into the same `SOC` folder.

The table scripts are wrappers around `eis_table_workflow.py`.

## Notes And Limitations

- This is a research/thesis workflow repo, not a packaged Python library.
- The data layout is part of the workflow. Renaming folders will break scripts
  unless the paths are updated.

File: 1F/SOC/0%SOC/1F-0SOC.csv
Experiment:, Experiment 1
Start date:, Thursday, June 13, 2024
Start time:, 12:02:28 AM +02:00
Time (s), Voltage (V), Current (A), Reverse I (A), Charge (C), Frequency (Hz), V' (V), V'' (V), A' (A), A'' (A), Z' (Ohm), Z'' (Ohm), | Z | (Ohm), Phase (Deg), V Range (), I Range ()
1, 0.01659906, -0.001125948, , -0.001125948, 100000, 7.484252e-05, -0.0002725645, -0.00143689, -0.001696717, 0.07179613, 0.1049118, 0.1271266, 55.61432, 2, 2
1, 0.01659906, -0.001125948, , -0.001125948, 79432.82, -0.0001964025, 0.000249768, 0.000575654, 0.002891814, 0.07007419, 0.08186592, 0.1077609, 49.4377, 2, 2
1, 0.01659906, -0.001125948, , -0.001125948, 63095.73, 0.000160843, -0.0003229027, -0.001045718, -0.003718071, 0.06920552, 0.06272404, 0.0934008, 42.18741, 2, 2
2, 0.01661463, -7.485409e-05, , -0.001200802, 50118.72, 8.323829e-05, 0.0004056345, 0.003561022, 0.003480564, 0.06889439, 0.04657181, 0.0831587, 34.05824, 2, 2
2, 0.01661463, -7.485409e-05, , -0.001200802, 39810.71, -0.0002090141, -0.0004425814, -0.004924282, -0.004049951, 0.06941284, 0.03278911, 0.07676763, 25.28503, 2, 2
2, 0.01661463, -7.485409e-05, , -0.001200802, 31622.77, -0.0002739996, -0.0005325135, -0.005591778, -0.005858008, 0.07092579, 0.0209289, 0.07394921, 16.44036, 2, 2
3, 0.01661463, -0.0005837186, , -0.001784521, 25118.86, 0.0004584966, 0.0006405053, 0.007232597, 0.007486523, 0.07485596, 0.01107409, 0.07567067, 8.415222, 2, 1
3, 0.01661463, -0.0005837186, , -0.001784521, 19952.62, 0.0003471578, 0.0009234872, 0.004839184, 0.01163855, 0.07822583, 0.002697189, 0.07827231, 1.974749, 2, 1
3, 0.01661463, -0.0005837186, , -0.001784521, 15848.93, 0.0009976884, 0.0006566915, 0.01166347, 0.008495511, 0.08268297, -0.003921865, 0.08277593, -2.71565, 2, 1
4, 0.01670807, 0.001047556, , -0.0007369648, 12589.25, 0.0009535829, -0.0009683402, 0.01185105, -0.009875496, 0.08767305, -0.008651163, 0.08809885, -5.635434, 2, 1
4, 0.01670807, 0.001047556, , -0.0007369648, 9999.997, 0.0009708003, -0.001085483, 0.01175281, -0.01025023, 0.09266642, -0.01154023, 0.09338224, -7.098794, 2, 1
4, 0.01670807, 0.001047556, , -0.0007369648, 7943.28, -0.0009728231, 0.00114598, -0.01135073, 0.01026796, 0.09736251, -0.01288595, 0.09821154, -7.539291, 2, 1
4, 0.01670807, 0.001047556, , -0.0007369648, 6309.571, -0.001456983, -0.0004331351, -0.01359278, -0.006033569, 0.1013611, -0.01312714, 0.1022076, -7.379225, 2, 1
5, 0.0166925, 0.0001691775, , -0.0005677872, 5011.871, -0.001507297, -0.0002275145, -0.01393218, -0.003864226, 0.1046657, -0.01269992, 0.1054334, -6.918329, 2, 1
5, 0.0166925, 0.0001691775, , -0.0005677872, 3981.07, 0.001260532, 0.0008567626, 0.0107271, 0.0091813, 0.1072798, -0.01195154, 0.1079435, -6.356842, 2, 1
5, 0.0166925, 0.0001691775, , -0.0005677872, 3162.276, 0.0009551891, 0.001184552, 0.007559803, 0.01160739, 0.1092889, -0.01111244, 0.1098524, -5.80585, 2, 1
5, 0.0166925, 0.0001691775, , -0.0005677872, 2511.885, 0.0009012163, 0.001222168, 0.007039789, 0.01167823, 0.1108807, -0.01033028, 0.1113609, -5.322634, 2, 1
5, 0.0166925, 0.0001691775, , -0.0005677872, 1995.261, 0.0009795602, -0.001158879, 0.009547247, -0.009496514, 0.1122649, -0.00971524, 0.1126845, -4.945968, 2, 1
6, 0.01675479, 0.0006083671, , 4.057997e-05, 1584.892, -0.001037374, -0.001105239, -0.008297588, -0.01042257, 0.1134052, -0.009247728, 0.1137816, -4.661922, 2, 1
6, 0.01675479, 0.0006083671, , 4.057997e-05, 1258.925, 0.001491745, 0.0002586635, 0.01278236, 0.003261585, 0.1144173, -0.008959088, 0.1147675, -4.47723, 2, 1
6, 0.01675479, 0.0006083671, , 4.057997e-05, 999.9994, 0.001160558, 0.0009719437, 0.009354897, 0.009134837, 0.1154394, -0.008827111, 0.1157764, -4.37263, 2, 1
6, 0.01675479, 0.0006083671, , 4.057997e-05, 794.3277, -0.001139019, -0.0009951676, -0.009087272, -0.0092435, 0.1163511, -0.008839166, 0.1166864, -4.344402, 2, 1
6, 0.01675479, 0.0006083671, , 4.057997e-05, 630.9569, -0.001153088, 0.0009777814, -0.01040986, 0.007529615, 0.1173256, -0.009064928, 0.1176753, -4.418066, 2, 1
7, 0.01661463, -0.000552348, , -0.000511768, 501.1869, -0.0005398948, -0.001412054, -0.003587547, -0.01221381, 0.1183816, -0.009431548, 0.1187567, -4.555174, 2, 1
7, 0.01661463, -0.000552348, , -0.000511768, 398.1069, -0.001173593, -0.0009531808, -0.009099417, -0.008731372, 0.1194796, -0.009895124, 0.1198886, -4.734348, 2, 1
7, 0.01661463, -0.000552348, , -0.000511768, 316.2275, 0.001114136, 0.001019903, 0.008435035, 0.009201589, 0.1205405, -0.01058219, 0.1210041, -5.017109, 2, 1
7, 0.01661463, -0.000552348, , -0.000511768, 251.1884, -0.001167408, 0.000959983, -0.01022768, 0.006921244, 0.121856, -0.01139924, 0.122388, -5.344284, 2, 1
7, 0.01661463, -0.000552348, , -0.000511768, 199.5261, -0.001440638, 0.0004545623, -0.01194888, 0.002495582, 0.1231406, -0.01232372, 0.1237558, -5.715043, 2, 1
7, 0.01661463, -0.000552348, , -0.000511768, 158.4892, -0.0002721632, 0.001485929, -0.00343154, 0.01155351, 0.1246163, -0.01345587, 0.1253406, -6.162833, 2, 1
8, 0.01661463, -0.0006150892, , -0.001126857, 125.8924, 0.001496059, -0.0002094108, 0.01188251, -0.0002620998, 0.1262316, -0.01483908, 0.1271008, -6.7046, 2, 1
8, 0.01661463, -0.0006150892, , -0.001126857, 99.99991, 0.001432075, 0.0004774824, 0.01055386, 0.005079101, 0.1278535, -0.01628773, 0.1288868, -7.260017, 2, 1
8, 0.01661463, -0.0006150892, , -0.001126857, 79.43275, 0.001470625, -0.0003343489, 0.01146695, -0.0009735608, 0.129789, -0.01813834, 0.1310503, -7.955703, 2, 1
8, 0.01661463, -0.0006150892, , -0.001126857, 63.09567, 0.00102578, -0.001107998, 0.008833587, -0.007036963, 0.1321687, -0.02014267, 0.1336948, -8.66527, 2, 1
8, 0.01661463, -0.0006150892, , -0.001126857, 50.11867, 0.001374737, -0.0006223026, 0.01069323, -0.00284085, 0.1345274, -0.02245631, 0.1363888, -9.476853, 2, 1
8, 0.01661463, -0.0006150892, , -0.001126857, 39.81068, -0.001346456, 0.000680251, -0.01037648, 0.00306334, 0.13716, -0.02506469, 0.1394314, -10.35599, 2, 1
8, 0.01661463, -0.0006150892, , -0.001126857, 31.62274, -0.001097522, 0.001037648, -0.008936939, 0.005609573, 0.1403788, -0.02799417, 0.1431429, -11.27791, 2, 1
9, 0.01658348, -0.0007248867, , -0.001851744, 25.11884, 0.001422531, 0.0005066457, 0.008738228, 0.005395868, 0.1437746, -0.03080063, 0.1470368, -12.09163, 2, 1
9, 0.01658348, -0.0007248867, , -0.001851744, 19.9526, -0.0005651307, 0.001398735, -0.005758343, 0.008109449, 0.147563, -0.03509336, 0.1516786, -13.37754, 2, 1
9, 0.01658348, -0.0007248867, , -0.001851744, 15.84891, -0.000436227, 0.001444878, -0.004990331, 0.008221935, 0.1519574, -0.03917455, 0.1569257, -14.45606, 2, 1
9, 0.01658348, -0.0007248867, , -0.001851744, 12.58924, 0.0009512592, 0.00116934, 0.003721335, 0.008484314, 0.1568298, -0.04333209, 0.162706, -15.44548, 2, 1
9, 0.01658348, -0.0007248867, , -0.001851744, 9.999988, 0.0002695689, -0.001488256, 0.004062138, -0.007941971, 0.1622944, -0.04906756, 0.1695497, -16.822, 2, 1
9, 0.01658348, -0.0007248867, , -0.001851744, 7.943272, -0.0002392908, 0.001492333, -0.003885551, 0.007620936, 0.1681251, -0.05431982, 0.1766825, -17.90521, 2, 1
10, 0.01666135, -0.000161138, , -0.002012882, 6.309565, -0.000902998, 0.001192127, -0.006804716, 0.004546361, 0.1726724, -0.05982562, 0.1827426, -19.10961, 2, 2
10, 0.01666135, -0.000161138, , -0.002012882, 5.011866, -0.0007852504, -0.001273487, -0.001552525, -0.007640523, 0.1801217, -0.06617439, 0.1918929, -20.17268, 2, 2
11, 0.01661463, -0.0001172116, , -0.002130094, 3.981066, 0.001282219, -0.000772015, 0.007471567, -0.001207936, 0.1835213, -0.07365695, 0.1977509, -21.86824, 2, 2
11, 0.01661463, -0.0001172116, , -0.002130094, 3.162273, 0.001181581, 0.0009236254, 0.003469646, 0.006325631, 0.1910046, -0.08202539, 0.2078723, -23.24072, 2, 2
11, 0.01661463, -0.0001172116, , -0.002130094, 2.511883, -0.0002290332, 0.001480309, -0.003996076, 0.005625793, 0.1941096, -0.09716741, 0.2170716, -26.59163, 2, 2
12, 0.01683266, 0.0008930939, , -0.001237, 1.995259, -0.001234896, 0.0008504053, -0.00666148, 0.0005875737, 0.1951208, -0.1104495, 0.2242124, -29.51235, 2, 2
13, 0.01627202, -0.001728366, , -0.002965366, 1.584891, -0.001500968, -1.66611e-06, -0.005299876, -0.003408457, 0.2004878, -0.1286234, 0.2382002, -32.68229, 2, 2
13, 0.01627202, -0.001728366, , -0.002965366, 1.258924, -0.001327753, -0.0006980604, -0.002432213, -0.005240595, 0.2063431, -0.1575932, 0.2596403, -37.37055, 2, 2
14, 0.01663021, -0.000261541, , -0.003226907, 1, -0.0009063892, -0.001199075, 0.0005809513, -0.005208144, 0.208227, -0.1972601, 0.2868276, -43.45074, 2, 2
15, 0.01653676, 0.001115863, , -0.002111044, , , , , , , , , , 2, 2
