Repository: Paladin-Tier-2/EIS.EATON.EDLC-FitPlot

# EIS EATON EDLC Fit Plot

This repo contains electrochemical impedance spectroscopy (EIS) data and scripts
used for fitting and plotting EATON electric double-layer capacitors (EDLCs).

The workflow is split between MATLAB and Python:

- MATLAB extracts the useful columns from exported measurement CSV files.
- Python fits equivalent-circuit models with the `impedance` package.
- MATLAB makes the Nyquist plots, fit plots, error plots, power plots, and some
  LaTeX tables.

The repo includes measured data and generated fit outputs for `1F`, `60F`, and
`400F` capacitors at different states of charge.

## Repository Layout

```text
.
|-- ExtractNyquistAllSoc.m
|-- eis_fit_workflow.py
|-- eis_table_workflow.py
|-- 1F/
|   `-- SOC/
|-- 60F/
|   `-- SOC/
`-- 400F/
    `-- SOC/
```

Each capacitor folder follows the same basic pattern:

```text
<capacitance>F/SOC/<SOC>%SOC/
```

Examples:

```text
1F/SOC/40%SOC/
60F/SOC/80%SOC/
400F/SOC/100%SOC/
```

Inside each SOC folder, the important file types are:

| File pattern | Meaning |
| --- | --- |
| `<cap>F-<SOC>SOC.csv` | Original exported measurement CSV |
| `<cap>F-<SOC>%SOC_Python.csv` | Three-column file used by Python: frequency, real impedance, imaginary impedance |
| `<cap>F-<SOC>%SOC_Fit.csv` | Fitted impedance data |
| `<cap>F-<SOC>%SOC_Fit_params.csv` | Fitted circuit parameters |
| `<cap>F-<SOC>%SOC_Fit_errors.csv` | Fit residuals/errors |
| `<cap>F-<SOC>%SOC_Fit_rmse.csv` | RMSE for the fit |
| `<cap>F-<SOC>%SOC_Fit_mu.csv` | Lin-KK `mu` value |
| `<cap>F-<SOC>%SOC_Fit_kkResults.csv` | Lin-KK summary values |

The folder name and file names matter. The scripts expect names like `40%SOC`
and `400F-40%SOC_Python.csv`.

## Data Extraction

Use `ExtractNyquistAllSoc.m` to create the `_Python.csv` files from the exported
measurement CSV files.

Run it from MATLAB:

```matlab
ExtractNyquistAllSoc
```

When prompted, enter the capacitor folder name:

```text
1F
60F
400F
```

The script looks for:

```text
<capacitance>F/SOC/*%SOC/
```

For each SOC folder, it reads the canonical measurement CSV and writes:

```text
<capacitance>F-<SOC>%SOC_Python.csv
```

The extraction currently uses columns 6, 11, and 12 from the exported CSV:

- frequency
- real impedance
- imaginary impedance

The notes and screenshots in `1F/SOC/Readme/` and `60F/SOC/Readme/` show the
expected folder setup and export style.

## Python Fitting

Run the fitting scripts from inside the matching `SOC` folder.

Example:

```bash
cd 1F/SOC
python FitAll_Bisquert.py
```

Other fitting scripts:

```text
1F/SOC/FitAll_Bisquert.py
1F/SOC/FitAll_Distinct.py
1F/SOC/FitAllCutoff.py
60F/SOC/FitAll.py
400F/SOC/FitAll_Bisquert.py
400F/SOC/FitAll_Distinct.py
```

These files are small wrappers around `eis_fit_workflow.py`. The wrappers keep
the model-specific settings near the data: circuit string, initial guesses,
bounds, parameter names, optional cutoff frequency, and whether to show a
diagnostic plot.

The shared workflow searches the SOC subfolders for `*_Python.csv`, fits the
configured circuit, and writes fit outputs next to the input files.

The Bisquert scripts use:

```text
R_0-B_1
```

The distinct model scripts use:

```text
R_1-Wo_1-p(CPE_1,R_2-CPE_2)
```

For the Bisquert open-circuit model, the ESR-related circuit element is named
`R_0`.

Important: running a fitting script writes new `_Fit*.csv` files. If existing
results matter, copy them somewhere else first.

## MATLAB Plotting

Run the plotting scripts from inside the matching `SOC` folder.

Example:

```matlab
cd 400F/SOC
SOCFitPlot
```

Useful MATLAB scripts:

| Script | Purpose |
| --- | --- |
| `SOCPlot.m` | Plot measured Nyquist data across SOC values |
| `SOCFitPlot.m` | Plot measured data with fitted curves |

Most plotting scripts expect to start in a `SOC` folder. They look for SOC
subfolders below the current directory and write figures to a local `Figures`
folder.

Some scripts ask which SOC values to omit from a plot.

Older plot variants and one-off analysis scripts are in `extras/` folders under
each `SOC` folder. This keeps the main folder readable without deleting useful
old plotting work. Examples include frequency-label plots, legend-layout
variants, `MaxPower.m`, `RelativeError.m`, and `PlottingBasic.m`.

## Tables

The table scripts collect generated fit results into LaTeX tables.

Examples:

```bash
cd 60F/SOC
python table.py
python ParamTable.py
```

Related scripts:

```text
1F/SOC/table.py
1F/SOC/ParamTable_Bisquert.py
1F/SOC/ParamTable_Distinct.py
60F/SOC/table.py
60F/SOC/ParamTable.py
400F/SOC/table.py
400F/SOC/ParamTable.py
400F/SOC/ParamTableDistinct.py
```

These scripts write `.tex` files into the same `SOC` folder.

The table scripts are wrappers around `eis_table_workflow.py`.

## Notes And Limitations

- This is a research/thesis workflow repo, not a packaged Python library.
- The data layout is part of the workflow. Renaming folders will break scripts
  unless the paths are updated.

File: 1F/SOC/40%SOC/1F-40SOC.csv
Experiment:, 40% SOC
Start date:, Thursday, June 20, 2024
Start time:, 4:06:12 AM +02:00
Time (s), Voltage (V), Current (A), Reverse I (A), Charge (C), Frequency (Hz), V' (V), V'' (V), A' (A), A'' (A), Z' (Ohm), Z'' (Ohm), | Z | (Ohm), Phase (Deg), V Range (), I Range ()
1, 1.078666, -0.001634636, , -0.001634636, 100000, 0.001380635, 0.0001816322, 0.02650829, -0.00310299, 0.05058791, 0.01277359, 0.05217568, 14.17113, 1, 1
1, 1.078666, -0.001634636, , -0.001634636, 79432.82, 0.001011729, 0.0007641644, 0.02140695, 0.01201529, 0.0511756, 0.006973176, 0.0516485, 7.759324, 1, 1
1, 1.078666, -0.001634636, , -0.001634636, 63095.73, 0.001133267, -0.0003617301, 0.02150111, -0.007666629, 0.05208417, 0.001747811, 0.05211349, 1.921978, 1, 1
1, 1.078666, -0.001634636, , -0.001634636, 50118.72, -0.00101029, -0.0005678719, -0.0181899, -0.01167727, 0.05352442, -0.003141712, 0.05361654, -3.359225, 1, 1
2, 1.083809, -0.0001758999, , -0.001810536, 39810.71, -0.0005764874, -0.001016794, -0.007730661, -0.01943847, 0.05534871, -0.007644907, 0.05587418, -7.864083, 1, 1
2, 1.083809, -0.0001758999, , -0.001810536, 31622.77, -0.001115666, 0.0005063179, -0.02018661, 0.004594779, 0.05797312, -0.01188631, 0.05917911, -11.58685, 1, 1
2, 1.083809, -0.0001758999, , -0.001810536, 25118.86, 0.001015387, 0.000858138, 0.01218364, 0.0171381, 0.06124083, -0.01571068, 0.06322392, -14.38833, 1, 1
2, 1.083809, -0.0001758999, , -0.001810536, 19952.62, 0.001259879, -0.0007140726, 0.02071511, -0.00482953, 0.06530624, -0.01924558, 0.06808302, -16.42011, 1, 1
3, 1.08303, -0.006591203, , -0.008401738, 15848.93, -0.001172154, -0.001003359, -0.01112468, -0.01771391, 0.07042366, -0.02194398, 0.07376334, -17.30701, 1, 1
3, 1.08303, -0.006591203, , -0.008401738, 12589.25, -0.0002679284, -0.001613596, 0.002728494, -0.02040099, 0.0759785, -0.02329472, 0.07946935, -17.04534, 1, 1
3, 1.08303, -0.006591203, , -0.008401738, 9999.997, 0.0001846663, -0.001718378, 0.00767566, -0.01887228, 0.08154392, -0.02338017, 0.0848295, -15.99859, 1, 1
3, 1.08303, -0.006591203, , -0.008401738, 7943.28, 0.0009079261, -0.00156722, 0.01421927, -0.01442368, 0.08657369, -0.02239985, 0.08942459, -14.50644, 1, 1
4, 1.083809, -9.747315e-05, , -0.008499212, 6309.571, -0.001392411, -0.001261456, -0.01156085, -0.01653812, 0.09077343, -0.02073951, 0.09311253, -12.86978, 1, 1
4, 1.083809, -9.747315e-05, , -0.008499212, 5011.871, -0.0004372839, -0.001883944, -0.0006322679, -0.02011618, 0.0942433, -0.01877577, 0.09609541, -11.26732, 1, 1
4, 1.083809, -9.747315e-05, , -0.008499212, 3981.07, 0.001504918, 0.001283642, 0.01284017, 0.01546316, 0.09696679, -0.01680437, 0.09841212, -9.831723, 1, 1
4, 1.083809, -9.747315e-05, , -0.008499212, 3162.276, -0.002009647, -8.067469e-05, -0.01972038, -0.003784719, 0.09904412, -0.01491754, 0.1001612, -8.565228, 1, 1
5, 1.083965, 0.0007181643, , -0.007781048, 2511.885, -0.0009460085, 0.001804975, -0.01158548, 0.01638199, 0.10067, -0.0134478, 0.1015642, -7.608696, 1, 1
5, 1.083965, 0.0007181643, , -0.007781048, 1995.261, -0.001610781, 0.001289139, -0.01703725, 0.0105891, 0.1021233, -0.0121936, 0.1028487, -6.808925, 1, 1
5, 1.083965, 0.0007181643, , -0.007781048, 1584.892, -0.001263568, -0.001656035, -0.01037156, -0.01716474, 0.1032592, -0.01122122, 0.1038671, -6.202019, 1, 1
5, 1.083965, 0.0007181643, , -0.007781048, 1258.925, 0.002000733, 0.0006427255, 0.01837137, 0.008023665, 0.1042912, -0.01056384, 0.1048248, -5.783863, 1, 1
6, 1.083965, -0.0007092013, , -0.00849025, 999.9994, 0.001045172, 0.001845947, 0.008167737, 0.0183064, 0.1053398, -0.01009397, 0.1058223, -5.473541, 1, 1
6, 1.083965, -0.0007092013, , -0.00849025, 794.3277, -0.001290931, -0.001707294, -0.01055423, -0.01704439, 0.1063057, -0.009912721, 0.1067669, -5.327273, 1, 1
6, 1.083965, -0.0007092013, , -0.00849025, 630.9569, -0.001449785, 0.001599946, -0.01476708, 0.01354954, 0.1072748, -0.00991545, 0.107732, -5.280868, 1, 1
6, 1.083965, -0.0007092013, , -0.00849025, 501.1869, -0.0007743069, -0.002038606, -0.005336574, -0.01931842, 0.1083319, -0.01015537, 0.1088069, -5.355433, 1, 1
6, 1.083965, -0.0007092013, , -0.00849025, 398.1069, -0.001724004, -0.001370818, -0.0144243, -0.01391821, 0.1093813, -0.01050823, 0.1098849, -5.487548, 1, 1
6, 1.083965, -0.0007092013, , -0.00849025, 316.2275, 0.002123459, 0.00067536, 0.0184017, 0.007935724, 0.1106447, -0.01101452, 0.1111916, -5.684982, 1, 1
7, 1.084121, -0.0002072706, , -0.00869752, 251.1884, -0.001649223, 0.001535743, -0.01601402, 0.01205212, 0.1118232, -0.01174194, 0.112438, -5.994349, 1, 1
7, 1.084121, -0.0002072706, , -0.00869752, 199.5261, -0.002122623, 0.0008364854, -0.01934626, 0.00524398, 0.1131257, -0.01257381, 0.1138224, -6.342335, 1, 1
7, 1.084121, -0.0002072706, , -0.00869752, 158.4892, 8.957208e-05, 0.002311399, -0.001589029, 0.01997596, 0.114627, -0.01360224, 0.1154312, -6.767369, 1, 1
7, 1.084121, -0.0002072706, , -0.00869752, 125.8924, 0.002164136, -0.0009164487, 0.01929877, -0.005404302, 0.1163153, -0.01491524, 0.1172677, -7.307223, 1, 1
7, 1.084121, -0.0002072706, , -0.00869752, 99.99991, 0.002372699, 0.0002624331, 0.01943011, 0.004929769, 0.1179487, -0.01641919, 0.119086, -7.924999, 1, 1
7, 1.084121, -0.0002072706, , -0.00869752, 79.43275, 0.002376655, -0.0005018993, 0.02000629, -0.001162084, 0.1198483, -0.01812558, 0.1212111, -8.60011, 1, 1
7, 1.084121, -0.0002072706, , -0.00869752, 63.09567, 0.001344373, -0.002083996, 0.01344426, -0.01485874, 0.1221319, -0.02002862, 0.1237633, -9.313136, 1, 1
8, 1.084277, -0.0002543266, , -0.008951847, 50.11867, 0.002088385, -0.001434118, 0.01826684, -0.008249607, 0.1244086, -0.02232439, 0.1263957, -10.17312, 1, 1
8, 1.084277, -0.0002543266, , -0.008951847, 39.81068, -0.002078329, 0.001554515, -0.0180565, 0.008691428, 0.1270944, -0.02491532, 0.1295135, -11.09149, 1, 1
8, 1.084277, -0.0002543266, , -0.008951847, 31.62274, -0.001533661, 0.00218299, -0.01469096, 0.01363328, 0.1301804, -0.02778601, 0.1331128, -12.04855, 1, 1
8, 1.084277, -0.0002543266, , -0.008951847, 25.11884, 0.002724924, 0.0003201404, 0.01886915, 0.006761845, 0.1333651, -0.03082564, 0.1368812, -13.01463, 1, 1
8, 1.084277, -0.0002543266, , -0.008951847, 19.9526, -0.0004463228, 0.002802592, -0.007904893, 0.01841363, 0.1373033, -0.03470502, 0.1416215, -14.18507, 1, 1
8, 1.084277, -0.0002543266, , -0.008951847, 15.84891, -0.0001495166, 0.002938136, -0.00628437, 0.01902898, 0.1415588, -0.03889284, 0.1468044, -15.36277, 1, 1
9, 1.084121, -0.00064646, , -0.009598306, 12.58924, 0.00247156, 0.001796164, 0.0122368, 0.01587456, 0.1462567, -0.04295214, 0.1524333, -16.36627, 1, 1
9, 1.084121, -0.00064646, , -0.009598306, 9.999988, -0.0003238856, -0.003178401, 0.004148903, -0.01960609, 0.1518187, -0.04864646, 0.1594221, -17.76674, 1, 1
9, 1.084121, -0.00064646, , -0.009598306, 7.943272, 0.0004475401, 0.003314595, -0.003937774, 0.01965163, 0.1577695, -0.05438739, 0.1668808, -19.02044, 1, 1
9, 1.084121, -0.00064646, , -0.009598306, 6.309565, -0.002033222, -0.002850639, -0.005349575, -0.01931834, 0.164121, -0.05980037, 0.1746762, -20.0201, 1, 1
9, 1.084121, -0.00064646, , -0.009598306, 5.011866, 0.003578178, -0.0006904379, 0.01972114, 0.003576316, 0.1695152, -0.06575065, 0.1818201, -21.20001, 1, 1
10, 1.084588, 0.001392634, , -0.008205673, 3.981066, 0.0008029815, 0.003754666, -0.003743273, 0.01969207, 0.1765385, -0.07433515, 0.1915504, -22.83452, 1, 1
10, 1.084588, 0.001392634, , -0.008205673, 3.162273, -0.00329113, 0.00226027, -0.01973687, 0.003502454, 0.1813615, -0.08233625, 0.1991765, -24.41755, 1, 1
11, 1.085523, 0.001706341, , -0.006499332, 2.511883, -0.00382651, -0.001699029, -0.01274005, -0.01547231, 0.1868001, -0.09350038, 0.2088938, -26.58966, 1, 1
11, 1.085523, 0.001706341, , -0.006499332, 1.995259, -0.00168886, -0.004057062, 0.00247743, -0.01989292, 0.1904187, -0.1086119, 0.2192164, -29.69978, 1, 1
12, 1.084744, -0.006120643, , -0.01261998, 1.584891, 0.0006659265, -0.004591178, 0.0133604, -0.01494394, 0.1928899, -0.1278886, 0.2314347, -33.54492, 1, 1
13, 1.085679, -0.001618951, , -0.01423893, 1.258924, 0.00258469, -0.004247266, 0.01876856, -0.007032786, 0.1951141, -0.1531855, 0.2480631, -38.13572, 1, 1
14, 1.087082, 0.0001378069, , -0.01410112, 0.999998, 0.004233371, -0.00341111, 0.01998353, 0.001576549, 0.1971493, -0.1862497, 0.2712136, -43.37158, 1, 1
15, 1.087549, 0.008466721, , -0.005634398, 0.794327, 0.005427353, -0.002726607, 0.01854409, 0.007611832, 0.1988209, -0.2286442, 0.3029982, -48.99093, 1, 1
16, 1.079601, -0.007595064, , -0.01322946, , , , , , , , , , 1, 1
17, 1.089575, -0.0008974253, , -0.01412689, 0.630956, 0.006618701, -0.002133134, 0.01605706, 0.01199604, 0.2008485, -0.2828988, 0.3469464, -54.62654, 1, 1
18, 1.07664, 0.0005456256, , -0.01358126, , , , , , , , , , 1, 1
19, 1.091134, 0.001502431, , -0.01207883, 0.501186, 0.008001723, -0.001534999, 0.01310908, 0.01516857, 0.2030473, -0.3520411, 0.4064002, -60.02487, 1, 1
20, 1.070563, -0.0144025, , -0.02648133, , , , , , , , , , 1, 1
21, 1.087705, 0.02092088, , -0.005560455, 0.398106, 0.009667657, -0.001013294, 0.01033881, 0.01717318, 0.2054473, -0.439265, 0.4849354, -64.93418, 1, 1
22, 1.083497, -0.01801013, , -0.02357058, , , , , , , , , , 1, 1
23, 1.063861, -0.008096995, , -0.03166758, , , , , , , , , , 1, 1
24, 1.084432, 0.02363444, , -0.008033137, 0.316227, 0.01175821, -0.0007098219, 0.00822475, 0.01827493, 0.2084968, -0.5495712, 0.587792, -69.22422, 1, 1
25, 1.089575, -0.008661667, , -0.0166948, , , , , , , , , , 1, 1
26, 1.063238, -0.02450386, , -0.04119866, , , , , , , , , , 1, 1
27, 1.059498, 0.008356923, , -0.03284174, , , , , , , , , , 1, 1
28, 1.085991, 0.02372855, , -0.009113184, 0.251188, 0.01443065, -0.0004349855, 0.006473636, 0.01897165, 0.2119455, -0.6883214, 0.7202133, -72.88554, 1, 1
29, 1.09129, -0.00646572, , -0.0155789, , , , , , , , , , 1, 1
30, 1.066043, -0.02688803, , -0.04246693, , , , , , , , , , 1, 1
31, 1.046563, -0.01073213, , -0.05319906, , , , , , , , , , 1, 1
32, 1.05903, 0.01976016, , -0.0334389, , , , , , , , , , 1, 1
33, 1.086926, 0.02259921, , -0.0108397, , , , , , , , , , 1, 1
34, 1.09316, -0.003877639, , -0.01471733, 0.199526, 0.01782717, -0.0001261032, 0.005008461, 0.01940817, 0.2161461, -0.8627607, 0.889424, -75.93527, 1, 1
35, 1.071186, -0.02503716, , -0.0397545, , , , , , , , , , 1, 1
36, 1.043135, -0.02359411, , -0.0633486, , , , , , , , , , 1, 1
37, 1.03394, -0.000928796, , -0.0642774, , , , , , , , , , 1, 1
38, 1.052017, 0.02230119, , -0.04197621, , , , , , , , , , 1, 1
39, 1.080692, 0.02488927, , -0.01708694, , , , , , , , , , 1, 1
40, 1.095186, 0.005063002, , -0.01202394, 0.158489, 0.02213567, 0.0001992522, 0.003838196, 0.01967053, 0.221282, -1.082144, 1.104537, -78.44321, 1, 1
41, 1.083186, -0.01648865, , -0.02851259, , , , , , , , , , 1, 1
42, 1.055914, -0.02775072, , -0.05626331, , , , , , , , , , 1, 1
43, 1.029109, -0.0227471, , -0.07901041, , , , , , , , , , 1, 1
44, 1.0182, -0.004410941, , -0.08342135, , , , , , , , , , 1, 1
45, 1.029888, 0.01630939, , -0.06711196, , , , , , , , , , 1, 1
46, 1.05716, 0.02716364, , -0.03994832, , , , , , , , , , 1, 1
47, 1.084277, 0.02168946, , -0.01825886, , , , , , , , , , 1, 1
48, 1.095653, 0.003070965, , -0.0151879, , , , , , , , , , 1, 1
49, 1.082251, -0.01749251, , -0.03268041, , , , , , , , , , 1, 1
50, 1.054511, -0.02792326, , -0.06060367, , , , , , , , , , 1, 1
51, 1.028018, -0.0219942, , -0.08259787, 0.125892, -0.02521862, 0.01132641, -0.01103229, -0.01673529, 0.220688, -1.36143, 1.379201, -80.79243, 1, 1
52, 1.016953, -0.00575988, , -0.08835775, , , , , , , , , , 1, 1
53, 1.02459, 0.01141556, , -0.07694219, , , , , , , , , , 1, 1
54, 1.047342, 0.02416774, , -0.05277445, , , , , , , , , , 1, 1
55, 1.077108, 0.02747735, , -0.0252971, , , , , , , , , , 1, 1
56, 1.103133, 0.02021504, , -0.005082067, , , , , , , , , , 1, 1
57, 1.113886, 0.005000262, , -8.180516e-05, , , , , , , , , , 1, 1
58, 1.106406, -0.01211244, , -0.01219425, , , , , , , , , , 1, 1
59, 1.08303, -0.02484894, , -0.03704318, , , , , , , , , , 1, 1
60, 1.053108, -0.02817423, , -0.06521741, , , , , , , , , , 1, 1
61, 1.028174, -0.02089623, , -0.08611364, 0.1, -0.03161284, 0.0137333, -0.01035963, -0.01716008, 0.2285593, -1.704249, 1.719507, -82.36156, 1, 1
62, 1.01633, -0.007579379, , -0.09369302, , , , , , , , , , 1, 1
63, 1.019447, 0.006255088, , -0.08743793, , , , , , , , , , 1, 1
64, 1.036122, 0.01866219, , -0.06877574, , , , , , , , , , 1, 1
65, 1.062615, 0.026348, , -0.04242774, , , , , , , , , , 1, 1
66, 1.09316, 0.02747735, , -0.01495039, , , , , , , , , , 1, 1
67, 1.119341, 0.02192474, , 0.006974347, , , , , , , , , , 1, 1
68, 1.134613, 0.01078815, , 0.0177625, , , , , , , , , , 1, 1
69, 1.136016, -0.002920834, , 0.01484166, , , , , , , , , , 1, 1
70, 1.123237, -0.01603378, , -0.001192113, , , , , , , , , , 1, 1
71, 1.098926, -0.02535086, , -0.02654298, , , , , , , , , , 1, 1
72, 1.068537, -0.02853499, , -0.05507797, , , , , , , , , , 1, 1
73, 1.040797, -0.02486462, , -0.07994259, , , , , , , , , , 1, 1
74, 1.021473, -0.01537499, , -0.09531758, 0.079433, -0.03964224, 0.01682355, -0.009820095, -0.01747454, 0.2372032, -2.135271, 2.148406, -83.66111, 1, 1
75, 1.013836, -0.004426626, , -0.09974421, , , , , , , , , , 1, 1
76, 1.0182, 0.006631536, , -0.09311267, , , , , , , , , , 1, 1
77, 1.033628, 0.01676426, , -0.07634841, , , , , , , , , , 1, 1
78, 1.057784, 0.02416774, , -0.05218067, , , , , , , , , , 1, 1
79, 1.087393, 0.02772831, , -0.02445235, , , , , , , , , , 1, 1
80, 1.117471, 0.02700679, , 0.002554435, , , , , , , , , , 1, 1
81, 1.142717, 0.02201885, , 0.02457329, , , , , , , , , , 1, 1
82, 1.15986, 0.01348603, , 0.03805932, , , , , , , , , , 1, 1
83, 1.166405, 0.002867055, , 0.04092637, , , , , , , , , , 1, 1
84, 1.161262, -0.008175422, , 0.03275095, , , , , , , , , , 1, 1
85, 1.145055, -0.01810424, , 0.01464671, , , , , , , , , , 1, 1
86, 1.120588, -0.02524107, , -0.01059436, , , , , , , , , , 1, 1
87, 1.090822, -0.0285193, , -0.03911367, , , , , , , , , , 1, 1
88, 1.060745, -0.02742133, , -0.066535, , , , , , , , , , 1, 1
89, 1.035966, -0.02215106, , -0.08868605, , , , , , , , , , 1, 1
90, 1.019291, -0.01368097, , -0.102367, 0.063096, -0.04976666, 0.02073801, -0.00938193, -0.01771745, 0.2475134, -2.67784, 2.689255, -84.71914, 1, 1
91, 1.012122, -0.004991298, , -0.1073583, , , , , , , , , , 1, 1
92, 1.014148, 0.003855231, , -0.1035031, , , , , , , , , , 1, 1
93, 1.025369, 0.01229394, , -0.09120915, , , , , , , , , , 1, 1
94, 1.044537, 0.01965037, , -0.07155878, , , , , , , , , , 1, 1
95, 1.069939, 0.02490495, , -0.04665383, , , , , , , , , , 1, 1
96, 1.099861, 0.02769694, , -0.01895689, , , , , , , , , , 1, 1
97, 1.129938, 0.02771263, , 0.008755742, , , , , , , , , , 1, 1
98, 1.157522, 0.02498338, , 0.03373912, , , , , , , , , , 1, 1
99, 1.180119, 0.01980722, , 0.05354634, , , , , , , , , , 1, 1
100, 1.195547, 0.01249785, , 0.06604419, , , , , , , , , , 1, 1
101, 1.20256, 0.004043455, , 0.07008765, , , , , , , , , , 1, 1
102, 1.200067, -0.004803075, , 0.06528457, , , , , , , , , , 1, 1
103, 1.18869, -0.0132261, , 0.05205847, , , , , , , , , , 1, 1
104, 1.169678, -0.02048841, , 0.03157006, , , , , , , , , , 1, 1
105, 1.144431, -0.02568026, , 0.005889801, , , , , , , , , , 1, 1
106, 1.115445, -0.02837814, , -0.02248834, , , , , , , , , , 1, 1
107, 1.085056, -0.02834676, , -0.0508351, , , , , , , , , , 1, 1
108, 1.057004, -0.02557046, , -0.07640556, , , , , , , , , , 1, 1
109, 1.034096, -0.02031587, , -0.09672143, , , , , , , , , , 1, 1
110, 1.018668, -0.01321041, , -0.1099318, 0.050119, -0.06240358, 0.0256242, -0.009023101, -0.01790164, 0.2596728, -3.355029, 3.365063, -85.57424, 1, 1
111, 1.010408, -0.006355923, , -0.1162878, , , , , , , , , , 1, 1
112, 1.009785, 0.0007024789, , -0.1155853, , , , , , , , , , 1, 1
113, 1.016486, 0.007635399, , -0.1079499, , , , , , , , , , 1, 1
114, 1.030356, 0.0141605, , -0.09378939, , , , , , , , , , 1, 1
115, 1.050147, 0.01985427, , -0.07393512, , , , , , , , , , 1, 1
116, 1.074926, 0.02416774, , -0.04976738, , , , , , , , , , 1, 1
117, 1.103913, 0.02695973, , -0.02280765, , , , , , , , , , 1, 1
118, 1.133523, 0.02807339, , 0.005265744, , , , , , , , , , 1, 1
119, 1.162977, 0.02739892, , 0.03266466, , , , , , , , , , 1, 1
120, 1.190249, 0.02504612, , 0.05771079, , , , , , , , , , 1, 1
121, 1.213781, 0.02112479, , 0.07883557, , , , , , , , , , 1, 1
122, 1.231858, 0.0157604, , 0.09459597, , , , , , , , , , 1, 1
123, 1.243546, 0.009392155, , 0.1039881, , , , , , , , , , 1, 1
124, 1.248222, 0.002537663, , 0.1065258, , , , , , , , , , 1, 1
125, 1.245728, -0.004520738, , 0.102005, , , , , , , , , , 1, 1
126, 1.23591, -0.0112968, , 0.09070825, , , , , , , , , , 1, 1
127, 1.219547, -0.01747683, , 0.07323142, , , , , , , , , , 1, 1
128, 1.197729, -0.02260593, , 0.05062549, , , , , , , , , , 1, 1
129, 1.171548, -0.02626061, , 0.02436488, , , , , , , , , , 1, 1
130, 1.142561, -0.02833108, , -0.003966202, , , , , , , , , , 1, 1
131, 1.112952, -0.02866047, , -0.03262667, , , , , , , , , , 1, 1
132, 1.083186, -0.02723311, , -0.05985978, , , , , , , , , , 1, 1
133, 1.05716, -0.02415878, , -0.08401856, , , , , , , , , , 1, 1
134, 1.035654, -0.01959435, , -0.1036129, , , , , , , , , , 1, 1
135, 1.019758, -0.01380646, , -0.1174194, 0.039811, -0.07820804, 0.03185515, -0.008754143, -0.01802611, 0.2749667, -4.205064, 4.214044, -86.25879, 1, 1
136, 1.010096, -0.008300904, , -0.1257203, , , , , , , , , , 1, 1
137, 1.0062, -0.002795351, , -0.1285156, , , , , , , , , , 1, 1
138, 1.008226, 0.002835685, , -0.1256799, , , , , , , , , , 1, 1
139, 1.016174, 0.008309867, , -0.1173701, , , , , , , , , , 1, 1
140, 1.029576, 0.0135174, , -0.1038527, , , , , , , , , , 1, 1
141, 1.047966, 0.01823868, , -0.08561399, , , , , , , , , , 1, 1
142, 1.070718, 0.02211296, , -0.06350102, , , , , , , , , , 1, 1
143, 1.097523, 0.02510886, , -0.03839216, , , , , , , , , , 1, 1
144, 1.126198, 0.0271009, , -0.01129126, , , , , , , , , , 1, 1
145, 1.155496, 0.02804202, , 0.01675076, , , , , , , , , , 1, 1
146, 1.185106, 0.02786948, , 0.04462024, , , , , , , , , , 1, 1
147, 1.213313, 0.0265676, , 0.07118784, , , , , , , , , , 1, 1
148, 1.239339, 0.02423048, , 0.09541832, , , , , , , , , , 1, 1
149, 1.261936, 0.02092088, , 0.1163392, , , , , , , , , , 1, 1
150, 1.280325, 0.01676426, , 0.1331035, , , , , , , , , , 1, 1
151, 1.294039, 0.01183907, , 0.1449425, , , , , , , , , , 1, 1
152, 1.302454, 0.006506054, , 0.1514486, , , , , , , , , , 1, 1
153, 1.305104, 0.0009848149, , 0.1524334, , , , , , , , , , 1, 1
154, 1.301987, -0.004646221, , 0.1477872, , , , , , , , , , 1, 1
155, 1.293104, -0.01005766, , 0.1377295, , , , , , , , , , 1, 1
156, 1.279234, -0.0151554, , 0.1225741, , , , , , , , , , 1, 1
157, 1.260066, -0.01970414, , 0.10287, , , , , , , , , , 1, 1
158, 1.237001, -0.02345294, , 0.07941703, , , , , , , , , , 1, 1
159, 1.210976, -0.02626061, , 0.05315642, , , , , , , , , , 1, 1
160, 1.182457, -0.02806443, , 0.02509199, , , , , , , , , , 1, 1
161, 1.152847, -0.02880164, , -0.003709651, , , , , , , , , , 1, 1
162, 1.123393, -0.02839382, , -0.03210347, , , , , , , , , , 1, 1
163, 1.09503, -0.02690371, , -0.05900719, , , , , , , , , , 1, 1
164, 1.068537, -0.02437837, , -0.08338556, , , , , , , , , , 1, 1
165, 1.04594, -0.02091192, , -0.1042975, , , , , , , , , , 1, 1
166, 1.027706, -0.01656708, , -0.1208646, , , , , , , , , , 1, 1
167, 1.014771, -0.01181442, , -0.132679, 0.031623, -0.09799571, 0.03954333, -0.008528351, -0.01814224, 0.2944632, -5.263099, 5.27133, -86.79772, 1, 1
168, 1.006356, -0.007516637, , -0.1401956, , , , , , , , , , 1, 1
169, 1.002616, -0.003140429, , -0.143336, , , , , , , , , , 1, 1
170, 1.003395, 0.001329892, , -0.1420061, , , , , , , , , , 1, 1
171, 1.008694, 0.005753158, , -0.136253, , , , , , , , , , 1, 1
172, 1.018823, 0.01003525, , -0.1262177, , , , , , , , , , 1, 1
173, 1.033161, 0.01409776, , -0.11212, , , , , , , , , , 1, 1
174, 1.05155, 0.01784655, , -0.09427343, , , , , , , , , , 1, 1
175, 1.073368, 0.02106204, , -0.07321138, , , , , , , , , , 1, 1
176, 1.098926, 0.02374424, , -0.04946714, , , , , , , , , , 1, 1
177, 1.126042, 0.0258147, , -0.02365244, , , , , , , , , , 1, 1
178, 1.154717, 0.02724207, , 0.003589625, , , , , , , , , , 1, 1
179, 1.183859, 0.02801065, , 0.03160027, , , , , , , , , , 1, 1
180, 1.213157, 0.02804202, , 0.0596423, , , , , , , , , , 1, 1
181, 1.241988, 0.02739892, , 0.08704121, , , , , , , , , , 1, 1
182, 1.26926, 0.02604998, , 0.1130912, , , , , , , , , , 1, 1
183, 1.294662, 0.02405795, , 0.1371491, , , , , , , , , , 1, 1
184, 1.317415, 0.02146986, , 0.158619, , , , , , , , , , 1, 1
185, 1.337051, 0.0183328, , 0.1769518, , , , , , , , , , 1, 1
186, 1.353103, 0.01463106, , 0.1915829, , , , , , , , , , 1, 1
187, 1.365103, 0.01058424, , 0.2021671, , , , , , , , , , 1, 1
188, 1.372583, 0.0063492, , 0.2085163, , , , , , , , , , 1, 1
189, 1.3757, 0.001941621, , 0.2104579, , , , , , , , , , 1, 1
190, 1.374609, -0.002544386, , 0.2079135, , , , , , , , , , 1, 1
191, 1.368999, -0.006920595, , 0.2009929, , , , , , , , , , 1, 1
192, 1.358869, -0.01117132, , 0.1898216, , , , , , , , , , 1, 1
193, 1.344687, -0.01518677, , 0.1746349, , , , , , , , , , 1, 1
194, 1.326298, -0.01887282, , 0.155762, , , , , , , , , , 1, 1
195, 1.304792, -0.02202558, , 0.1337365, , , , , , , , , , 1, 1
196, 1.280481, -0.02466071, , 0.1090757, , , , , , , , , , 1, 1
197, 1.253832, -0.02668412, , 0.08239163, , , , , , , , , , 1, 1
198, 1.225625, -0.02803306, , 0.05435857, , , , , , , , , , 1, 1
199, 1.196482, -0.02870753, , 0.02565104, , , , , , , , , , 1, 1
200, 1.167028, -0.02870753, , -0.003056482, , , , , , , , , , 1, 1
201, 1.138198, -0.027986, , -0.03104249, , , , , , , , , , 1, 1
202, 1.110458, -0.02660569, , -0.05764818, , , , , , , , , , 1, 1
203, 1.083497, -0.02453523, , -0.08218341, , , , , , , , , , 1, 1
204, 1.060121, -0.02190009, , -0.1040835, , , , , , , , , , 1, 1
205, 1.040329, -0.0186846, , -0.1227681, , , , , , , , , , 1, 1
206, 1.024278, -0.01498286, , -0.137751, , , , , , , , , , 1, 1
207, 1.012122, -0.01123406, , -0.148985, 0.025119, -0.1226773, 0.04900533, -0.008321776, -0.01823706, 0.3164921, -6.582395, 6.589999, -87.24725, 1, 1
208, 1.003863, -0.007846029, , -0.156831, , , , , , , , , , 1, 1
209, 0.9991874, -0.00437957, , -0.1612106, , , , , , , , , , 1, 1
210, 0.9979407, -0.0008503693, , -0.162061, , , , , , , , , , 1, 1
211, 1.00059, 0.002694517, , -0.1593665, , , , , , , , , , 1, 1
212, 1.006824, 0.006208032, , -0.1531584, , , , , , , , , , 1, 1
213, 1.016797, 0.009580379, , -0.1435781, , , , , , , , , , 1, 1
214, 1.030044, 0.0128743, , -0.1307037, , , , , , , , , , 1, 1
215, 1.046719, 0.01596431, , -0.1147394, , , , , , , , , , 1, 1
216, 1.066199, 0.01881904, , -0.0959204, , , , , , , , , , 1, 1
217, 1.088796, 0.02129733, , -0.07462307, , , , , , , , , , 1, 1
218, 1.113731, 0.02339916, , -0.05122392, , , , , , , , , , 1, 1
219, 1.139912, 0.02518729, , -0.02603663, , , , , , , , , , 1, 1
220, 1.167496, 0.02655191, , 0.0005152882, , , , , , , , , , 1, 1
221, 1.196327, 0.02749303, , 0.02800832, , , , , , , , , , 1, 1
222, 1.225469, 0.02799496, , 0.05600328, , , , , , , , , , 1, 1
223, 1.254767, 0.02808908, , 0.08409236, , , , , , , , , , 1, 1
224, 1.283442, 0.02769694, , 0.1117893, , , , , , , , , , 1, 1
225, 1.311493, 0.02689699, , 0.1386863, , , , , , , , , , 1, 1
226, 1.338142, 0.02564216, , 0.1643285, , , , , , , , , , 1, 1
227, 1.363077, 0.0239952, , 0.1883237, , , , , , , , , , 1, 1
228, 1.385985, 0.02197179, , 0.2102955, , , , , , , , , , 1, 1
229, 1.407647, 0.01958762, , 0.2298831, , , , , , , , , , 1, 1
230, 1.425725, 0.01687406, , 0.2467571, , , , , , , , , , 1, 1
231, 1.440218, 0.01383111, , 0.2605883, , , , , , , , , , 1, 1
232, 1.45175, 0.01059993, , 0.2711882, , , , , , , , , , 1, 1
233, 1.459854, 0.00722758, , 0.2784157, , , , , , , , , , 1, 1
234, 1.464685, 0.003776805, , 0.2821926, , , , , , , , , , 1, 1
235, 1.465776, 0.0002476042, , 0.2824402, , , , , , , , , , 1, 1
236, 1.463283, -0.003297282, , 0.2791429, , , , , , , , , , 1, 1
237, 1.457516, -0.006795112, , 0.2723478, , , , , , , , , , 1, 1
238, 1.448166, -0.01019883, , 0.2621489, , , , , , , , , , 1, 1
239, 1.435699, -0.01344569, , 0.2487032, , , , , , , , , , 1, 1
240, 1.419959, -0.0165357, , 0.2321675, , , , , , , , , , 1, 1
241, 1.40079, -0.01937475, , 0.2127928, , , , , , , , , , 1, 1
242, 1.378973, -0.02188441, , 0.1909084, , , , , , , , , , 1, 1
243, 1.355285, -0.02404898, , 0.1668594, , , , , , , , , , 1, 1
244, 1.329727, -0.02583711, , 0.1410223, , , , , , , , , , 1, 1
245, 1.30261, -0.02721742, , 0.1138049, , , , , , , , , , 1, 1
246, 1.274091, -0.02818991, , 0.08561495, , , , , , , , , , 1, 1
247, 1.245105, -0.02870753, , 0.05690743, , , , , , , , , , 1, 1
248, 1.215963, -0.02880164, , 0.02810579, , , , , , , , , , 1, 1
249, 1.186976, -0.02845656, , -0.0003507778, , , , , , , , , , 1, 1
250, 1.158613, -0.0276723, , -0.02802307, , , , , , , , , , 1, 1
251, 1.131185, -0.02646453, , -0.0544876, , , , , , , , , , 1, 1
252, 1.105471, -0.02484894, , -0.07933654, , , , , , , , , , 1, 1
253, 1.080692, -0.02284121, , -0.1021777, , , , , , , , , , 1, 1
254, 1.059186, -0.02048841, , -0.1226662, , , , , , , , , , 1, 1
255, 1.040485, -0.01777485, , -0.140441, , , , , , , , , , 1, 1
256, 1.024745, -0.01476326, , -0.1552043, , , , , , , , , , 1, 1
257, 1.01259, -0.01172031, , -0.1669246, 0.019953, -0.153292, 0.0608901, -0.008179587, -0.01829721, 0.3478936, -8.222369, 8.229726, -87.57722, 1, 1
258, 1.003239, -0.009006744, , -0.1759313, , , , , , , , , , 1, 1
259, 0.9966938, -0.006293181, , -0.1822245, , , , , , , , , , 1, 1
260, 0.9929538, -0.003501191, , -0.1857257, , , , , , , , , , 1, 1
261, 0.9923303, -0.0006935159, , -0.1864192, , , , , , , , , , 1, 1
262, 0.9945121, 0.002114159, , -0.1843051, , , , , , , , , , 1, 1
263, 0.9994991, 0.004921835, , -0.1793832, , , , , , , , , , 1, 1
264, 1.007603, 0.007651083, , -0.1717321, , , , , , , , , , 1, 1
265, 1.018668, 0.0103019, , -0.1614302, , , , , , , , , , 1, 1
266, 1.032226, 0.01290567, , -0.1485246, , , , , , , , , , 1, 1
267, 1.048121, 0.01538395, , -0.1331406, , , , , , , , , , 1, 1
268, 1.066667, 0.01772107, , -0.1154195, , , , , , , , , , 1, 1
269, 1.087705, 0.01983859, , -0.09558095, , , , , , , , , , 1, 1
270, 1.111081, 0.02172083, , -0.07386012, , , , , , , , , , 1, 1
271, 1.135548, 0.02339916, , -0.05046096, , , , , , , , , , 1, 1
272, 1.161418, 0.02484221, , -0.02561875, , , , , , , , , , 1, 1
273, 1.188534, 0.02601861, , 0.0003998657, , , , , , , , , , 1, 1
274, 1.21643, 0.02695973, , 0.0273596, , , , , , , , , , 1, 1
275, 1.245105, 0.02761852, , 0.05497811, , , , , , , , , , 1, 1
276, 1.273936, 0.02799496, , 0.08297308, , , , , , , , , , 1, 1
277, 1.303078, 0.02812045, , 0.1110935, , , , , , , , , , 1, 1
278, 1.331753, 0.02793222, , 0.1390257, , , , , , , , , , 1, 1
279, 1.35996, 0.02747735, , 0.1665031, , , , , , , , , , 1, 1
280, 1.387232, 0.02674014, , 0.1932432, , , , , , , , , , 1, 1
281, 1.414972, 0.02573628, , 0.2189795, , , , , , , , , , 1, 1
282, 1.440062, 0.02449713, , 0.2434766, , , , , , , , , , 1, 1
283, 1.463594, 0.02300703, , 0.2664837, , , , , , , , , , 1, 1
284, 1.485412, 0.02128164, , 0.2877653, , , , , , , , , , 1, 1
285, 1.505204, 0.01933666, , 0.307102, , , , , , , , , , 1, 1
286, 1.522658, 0.01717208, , 0.324274, , , , , , , , , , 1, 1
287, 1.537931, 0.0148036, , 0.3390777, , , , , , , , , , 1, 1
288, 1.550554, 0.01227826, , 0.3513559, , , , , , , , , , 1, 1
289, 1.560683, 0.009674491, , 0.3610304, , , , , , , , , , 1, 1
290, 1.568475, 0.006992299, , 0.3680227, , , , , , , , , , 1, 1
291, 1.573151, 0.004247365, , 0.37227, , , , , , , , , , 1, 1
292, 1.575333, 0.00143969, , 0.3737097, , , , , , , , , , 1, 1
293, 1.574553, -0.001383671, , 0.3723261, , , , , , , , , , 1, 1
294, 1.571281, -0.004175661, , 0.3681504, , , , , , , , , , 1, 1
295, 1.565047, -0.006951965, , 0.3611985, , , , , , , , , , 1, 1
296, 1.556164, -0.009665528, , 0.3515329, , , , , , , , , , 1, 1
297, 1.544788, -0.01226929, , 0.3392636, , , , , , , , , , 1, 1
298, 1.530918, -0.01479463, , 0.324469, , , , , , , , , , 1, 1
299, 1.514554, -0.01717881, , 0.3072902, , , , , , , , , , 1, 1
300, 1.496009, -0.01943749, , 0.2878527, , , , , , , , , , 1, 1
301, 1.475282, -0.02144522, , 0.2664075, , , , , , , , , , 1, 1
302, 1.452841, -0.02324903, , 0.2431584, , , , , , , , , , 1, 1
303, 1.42853, -0.02481757, , 0.2183409, , , , , , , , , , 1, 1
304, 1.402193, -0.0261665, , 0.1921744, , , , , , , , , , 1, 1
305, 1.374453, -0.02721742, , 0.164957, , , , , , , , , , 1, 1
306, 1.346713, -0.02803306, , 0.1369239, , , , , , , , , , 1, 1
307, 1.31835, -0.02856636, , 0.1083575, , , , , , , , , , 1, 1
308, 1.289364, -0.0288487, , 0.07950884, , , , , , , , , , 1, 1
309, 1.260377, -0.02881733, , 0.05069152, , , , , , , , , , 1, 1
310, 1.231703, -0.0285193, , 0.02217221, , , , , , , , , , 1, 1
311, 1.203184, -0.02793895, , -0.005766735, , , , , , , , , , 1, 1
312, 1.175756, -0.02709194, , -0.03285867, , , , , , , , , , 1, 1
313, 1.149107, -0.02596259, , -0.05882126, , , , , , , , , , 1, 1
314, 1.124016, -0.02459797, , -0.08341923, , , , , , , , , , 1, 1
315, 1.100017, -0.02299806, , -0.1064173, , , , , , , , , , 1, 1
316, 1.077108, -0.02117857, , -0.1275959, , , , , , , , , , 1, 1
317, 1.057628, -0.01913947, , -0.1467353, , , , , , , , , , 1, 1
318, 1.040174, -0.01684941, , -0.1635848, , , , , , , , , , 1, 1
319, 1.025213, -0.01444956, , -0.1780343, , , , , , , , , , 1, 1
320, 1.013057, -0.01192422, , -0.1899585, 0.015849, -0.1913292, 0.07556182, -0.008057248, -0.01834977, 0.3860343, -10.25728, 10.26454, -87.84468, 1, 1
321, 1.003239, -0.009414563, , -0.1993731, , , , , , , , , , 1, 1
322, 0.9960705, -0.006842168, , -0.2062153, , , , , , , , , , 1, 1
323, 0.9920186, -0.004238402, , -0.2104537, , , , , , , , , , 1, 1
324, 0.9903045, -0.00158758, , -0.2120412, , , , , , , , , , 1, 1
325, 0.9915512, 0.001078927, , -0.2109623, , , , , , , , , , 1, 1
326, 0.9956031, 0.003729749, , -0.2072326, , , , , , , , , , 1, 1
327, 1.00246, 0.006333515, , -0.200899, , , , , , , , , , 1, 1
328, 1.01181, 0.008921595, , -0.1919775, , , , , , , , , , 1, 1
329, 1.02381, 0.01141556, , -0.1805619, , , , , , , , , , 1, 1
330, 1.038459, 0.01381542, , -0.1667465, , , , , , , , , , 1, 1
331, 1.055134, 0.01615253, , -0.1505939, , , , , , , , , , 1, 1
332, 1.073991, 0.01830143, , -0.1322925, , , , , , , , , , 1, 1
333, 1.096121, 0.02023072, , -0.1120618, , , , , , , , , , 1, 1
334, 1.119497, 0.02198748, , -0.09007431, , , , , , , , , , 1, 1
335, 1.14412, 0.02355601, , -0.06651829, , , , , , , , , , 1, 1
336, 1.169834, 0.02487358, , -0.04164471, , , , , , , , , , 1, 1
337, 1.197106, 0.02600293, , -0.01564178, , , , , , , , , , 1, 1
338, 1.225001, 0.02689699, , 0.01125521, , , , , , , , , , 1, 1
339, 1.253364, 0.02755577, , 0.03881098, , , , , , , , , , 1, 1
340, 1.282351, 0.02796359, , 0.06677458, , , , , , , , , , 1, 1
341, 1.311182, 0.02808908, , 0.09486365, , , , , , , , , , 1, 1
342, 1.340168, 0.02799496, , 0.1228586, , , , , , , , , , 1, 1
343, 1.368687, 0.02766557, , 0.1505242, , , , , , , , , , 1, 1
344, 1.396738, 0.02706953, , 0.1775937, , , , , , , , , , 1, 1
345, 1.424478, 0.02622252, , 0.2038162, , , , , , , , , , 1, 1
346, 1.450036, 0.02514023, , 0.2289565, , , , , , , , , , 1, 1
347, 1.474347, 0.02385403, , 0.2528105, , , , , , , , , , 1, 1
348, 1.496944, 0.02233256, , 0.2751431, , , , , , , , , , 1, 1
349, 1.517671, 0.02062286, , 0.2957659, , , , , , , , , , 1, 1
350, 1.536684, 0.01874061, , 0.3145065, , , , , , , , , , 1, 1
351, 1.553671, 0.01660741, , 0.3311139, , , , , , , , , , 1, 1
352, 1.56832, 0.01433304, , 0.345447, , , , , , , , , , 1, 1
353, 1.580631, 0.01190181, , 0.3573488, , , , , , , , , , 1, 1
354, 1.590605, 0.009439212, , 0.366788, , , , , , , , , , 1, 1
355, 1.597929, 0.006898187, , 0.3736862, , , , , , , , , , 1, 1
356, 1.602916, 0.004294421, , 0.3779806, , , , , , , , , , 1, 1
357, 1.605098, 0.001659285, , 0.3796399, , , , , , , , , , 1, 1
358, 1.604786, -0.001022908, , 0.378617, , , , , , , , , , 1, 1
359, 1.601825, -0.003689415, , 0.3749276, , , , , , , , , , 1, 1
360, 1.596371, -0.006293181, , 0.3686344, , , , , , , , , , 1, 1
361, 1.588267, -0.008881262, , 0.3597531, , , , , , , , , , 1, 1
362, 1.577826, -0.0114066, , 0.3483465, , , , , , , , , , 1, 1
363, 1.564735, -0.01380646, , 0.3345401, , , , , , , , , , 1, 1
364, 1.549619, -0.01614357, , 0.3183965, , , , , , , , , , 1, 1
365, 1.532164, -0.01832383, , 0.3000727, , , , , , , , , , 1, 1
366, 1.512684, -0.02036293, , 0.2797097, , , , , , , , , , 1, 1
367, 1.491334, -0.02216674, , 0.257543, , , , , , , , , , 1, 1
368, 1.468425, -0.02382939, , 0.2337136, , , , , , , , , , 1, 1
369, 1.443958, -0.02522538, , 0.2084882, , , , , , , , , , 1, 1
370, 1.418089, -0.02641747, , 0.1820707, , , , , , , , , , 1, 1
371, 1.389725, -0.02738996, , 0.1546808, , , , , , , , , , 1, 1
372, 1.361674, -0.0280958, , 0.126585, , , , , , , , , , 1, 1
373, 1.333155, -0.02859773, , 0.09798726, , , , , , , , , , 1, 1
374, 1.30448, -0.0288487, , 0.06913856, , , , , , , , , , 1, 1
375, 1.275338, -0.02883301, , 0.04030555, , , , , , , , , , 1, 1
376, 1.246507, -0.02856636, , 0.01173919, , , , , , , , , , 1, 1
377, 1.218144, -0.02803306, , -0.01629387, , , , , , , , , , 1, 1
378, 1.190405, -0.02728016, , -0.04357403, , , , , , , , , , 1, 1
379, 1.163756, -0.0262763, , -0.06985033, , , , , , , , , , 1, 1
380, 1.138198, -0.02506853, , -0.09491886, , , , , , , , , , 1, 1
381, 1.114198, -0.02362548, , -0.1185443, , , , , , , , , , 1, 1
382, 1.09129, -0.02197852, , -0.1405229, , , , , , , , , , 1, 1
383, 1.069783, -0.02011196, , -0.1606348, , , , , , , , , , 1, 1
384, 1.051238, -0.01808855, , -0.1787234, , , , , , , , , , 1, 1
385, 1.035187, -0.01586124, , -0.1945846, , , , , , , , , , 1, 1
386, 1.021161, -0.01352412, , -0.2081087, , , , , , , , , , 1, 1
387, 1.014304, -0.003469821, , -0.2115785, 0.015, -0.2020385, 0.07913182, -0.007962849, -0.01839663, 0.3808533, -10.81751, 10.82422, -87.98361, 1, 1
