Repository: Paladin-Tier-2/EIS.EATON.EDLC-FitPlot

# EIS EATON EDLC Fit Plot

This repo contains electrochemical impedance spectroscopy (EIS) data and scripts
used for fitting and plotting EATON electric double-layer capacitors (EDLCs).

The workflow is split between MATLAB and Python:

- MATLAB extracts the useful columns from exported measurement CSV files.
- Python fits equivalent-circuit models with the `impedance` package.
- MATLAB makes the Nyquist plots, fit plots, error plots, power plots, and some
  LaTeX tables.

The repo includes measured data and generated fit outputs for `1F`, `60F`, and
`400F` capacitors at different states of charge.

## Repository Layout

```text
.
|-- ExtractNyquistAllSoc.m
|-- eis_fit_workflow.py
|-- eis_table_workflow.py
|-- 1F/
|   `-- SOC/
|-- 60F/
|   `-- SOC/
`-- 400F/
    `-- SOC/
```

Each capacitor folder follows the same basic pattern:

```text
<capacitance>F/SOC/<SOC>%SOC/
```

Examples:

```text
1F/SOC/40%SOC/
60F/SOC/80%SOC/
400F/SOC/100%SOC/
```

Inside each SOC folder, the important file types are:

| File pattern | Meaning |
| --- | --- |
| `<cap>F-<SOC>SOC.csv` | Original exported measurement CSV |
| `<cap>F-<SOC>%SOC_Python.csv` | Three-column file used by Python: frequency, real impedance, imaginary impedance |
| `<cap>F-<SOC>%SOC_Fit.csv` | Fitted impedance data |
| `<cap>F-<SOC>%SOC_Fit_params.csv` | Fitted circuit parameters |
| `<cap>F-<SOC>%SOC_Fit_errors.csv` | Fit residuals/errors |
| `<cap>F-<SOC>%SOC_Fit_rmse.csv` | RMSE for the fit |
| `<cap>F-<SOC>%SOC_Fit_mu.csv` | Lin-KK `mu` value |
| `<cap>F-<SOC>%SOC_Fit_kkResults.csv` | Lin-KK summary values |

The folder name and file names matter. The scripts expect names like `40%SOC`
and `400F-40%SOC_Python.csv`.

## Data Extraction

Use `ExtractNyquistAllSoc.m` to create the `_Python.csv` files from the exported
measurement CSV files.

Run it from MATLAB:

```matlab
ExtractNyquistAllSoc
```

When prompted, enter the capacitor folder name:

```text
1F
60F
400F
```

The script looks for:

```text
<capacitance>F/SOC/*%SOC/
```

For each SOC folder, it reads the canonical measurement CSV and writes:

```text
<capacitance>F-<SOC>%SOC_Python.csv
```

The extraction currently uses columns 6, 11, and 12 from the exported CSV:

- frequency
- real impedance
- imaginary impedance

The notes and screenshots in `1F/SOC/Readme/` and `60F/SOC/Readme/` show the
expected folder setup and export style.

## Python Fitting

Run the fitting scripts from inside the matching `SOC` folder.

Example:

```bash
cd 1F/SOC
python FitAll_Bisquert.py
```

Other fitting scripts:

```text
1F/SOC/FitAll_Bisquert.py
1F/SOC/FitAll_Distinct.py
1F/SOC/FitAllCutoff.py
60F/SOC/FitAll.py
400F/SOC/FitAll_Bisquert.py
400F/SOC/FitAll_Distinct.py
```

These files are small wrappers around `eis_fit_workflow.py`. The wrappers keep
the model-specific settings near the data: circuit string, initial guesses,
bounds, parameter names, optional cutoff frequency, and whether to show a
diagnostic plot.

The shared workflow searches the SOC subfolders for `*_Python.csv`, fits the
configured circuit, and writes fit outputs next to the input files.

The Bisquert scripts use:

```text
R_0-B_1
```

The distinct model scripts use:

```text
R_1-Wo_1-p(CPE_1,R_2-CPE_2)
```

For the Bisquert open-circuit model, the ESR-related circuit element is named
`R_0`.

Important: running a fitting script writes new `_Fit*.csv` files. If existing
results matter, copy them somewhere else first.

## MATLAB Plotting

Run the plotting scripts from inside the matching `SOC` folder.

Example:

```matlab
cd 400F/SOC
SOCFitPlot
```

Useful MATLAB scripts:

| Script | Purpose |
| --- | --- |
| `SOCPlot.m` | Plot measured Nyquist data across SOC values |
| `SOCFitPlot.m` | Plot measured data with fitted curves |

Most plotting scripts expect to start in a `SOC` folder. They look for SOC
subfolders below the current directory and write figures to a local `Figures`
folder.

Some scripts ask which SOC values to omit from a plot.

Older plot variants and one-off analysis scripts are in `extras/` folders under
each `SOC` folder. This keeps the main folder readable without deleting useful
old plotting work. Examples include frequency-label plots, legend-layout
variants, `MaxPower.m`, `RelativeError.m`, and `PlottingBasic.m`.

## Tables

The table scripts collect generated fit results into LaTeX tables.

Examples:

```bash
cd 60F/SOC
python table.py
python ParamTable.py
```

Related scripts:

```text
1F/SOC/table.py
1F/SOC/ParamTable_Bisquert.py
1F/SOC/ParamTable_Distinct.py
60F/SOC/table.py
60F/SOC/ParamTable.py
400F/SOC/table.py
400F/SOC/ParamTable.py
400F/SOC/ParamTableDistinct.py
```

These scripts write `.tex` files into the same `SOC` folder.

The table scripts are wrappers around `eis_table_workflow.py`.

## Notes And Limitations

- This is a research/thesis workflow repo, not a packaged Python library.
- The data layout is part of the workflow. Renaming folders will break scripts
  unless the paths are updated.

File: 1F/SOC/80%SOC/1F-80%SOC_Python.csv
100000,0.05060206,0.0133942,
79432.82,0.05108283,0.007791462,
63095.73,0.05196737,0.002775655,
50118.72,0.0531344,-0.001823184,
39810.71,0.05491123,-0.006091058,
31622.77,0.05725608,-0.0100059,
25118.86,0.06015779,-0.01348704,
19952.62,0.06380063,-0.01670316,
15848.93,0.06835236,-0.01913594,
12589.25,0.07328567,-0.02034849,
9999.997,0.07814667,-0.02041966,
7943.28,0.08253162,-0.01959137,
6309.571,0.08620961,-0.01819831,
5011.871,0.08922486,-0.01659252,
3981.07,0.09160366,-0.01493477,
3162.276,0.09337558,-0.01339009,
2511.885,0.09493472,-0.01218153,
1995.261,0.09625842,-0.01118362,
1584.892,0.09736791,-0.01044181,
1258.925,0.09839691,-0.009987799,
999.9994,0.09944839,-0.009682154,
794.3277,0.1003148,-0.009660001,
630.9569,0.101427,-0.009810326,
501.1869,0.1024277,-0.01000977,
398.1069,0.1036548,-0.01044241,
316.2275,0.1047479,-0.01107203,
251.1884,0.1060032,-0.01179134,
199.5261,0.1074328,-0.01271659,
158.4892,0.1089096,-0.01374181,
125.8924,0.1106419,-0.0150889,
99.99991,0.1124201,-0.01644125,
79.43275,0.1143932,-0.01812757,
63.09567,0.1165622,-0.0201231,
50.11867,0.1189611,-0.02218907,
39.81068,0.1216856,-0.02454817,
31.62274,0.1246365,-0.02744256,
25.11884,0.128235,-0.03052847,
19.9526,0.1314895,-0.03409193,
15.84891,0.1354981,-0.03812967,
12.58924,0.1406126,-0.04304244,
9.999988,0.1450071,-0.04761725,
7.943272,0.1508215,-0.05306726,
6.309565,0.1577489,-0.05977839,
5.011866,0.1656654,-0.06568749,
3.981066,0.1714052,-0.07236895,
3.162273,0.1794702,-0.08008834,
2.511883,0.1847771,-0.09071881,
1.995259,0.1894651,-0.1026772,
1.584891,0.1934344,-0.1187037,
1.258924,0.1964437,-0.140213,
0.999998,0.1987191,-0.1683835,
0.794327,0.2007159,-0.2049485,
0.630956,0.2023402,-0.2520988,
0.501186,0.2040589,-0.3120035,
0.398106,0.2059245,-0.3880441,
0.316227,0.2080206,-0.4840793,
0.251188,0.2107417,-0.6053477,
0.199526,0.2137894,-0.7575061,
0.158489,0.2176433,-0.9488953,
0.125892,0.2224962,-1.189157,
0.1,0.2317021,-1.491171,
0.079433,0.2421639,-1.870808,
0.063096,0.254718,-2.350667,
0.050119,0.2695774,-2.953743,
0.039811,0.2886432,-3.713395,
0.031623,0.3133743,-4.671446,
0.025119,0.3445807,-5.877474,
0.019953,0.3846765,-7.39543,
0.015849,0.4356259,-9.315845,
0.015,0.4390162,-9.853413,
