Repository: Paladin-Tier-2/EIS.EATON.EDLC-FitPlot

# EIS EATON EDLC Fit Plot

This repo contains electrochemical impedance spectroscopy (EIS) data and scripts
used for fitting and plotting EATON electric double-layer capacitors (EDLCs).

The workflow is split between MATLAB and Python:

- MATLAB extracts the useful columns from exported measurement CSV files.
- Python fits equivalent-circuit models with the `impedance` package.
- MATLAB makes the Nyquist plots, fit plots, error plots, power plots, and some
  LaTeX tables.

The repo includes measured data and generated fit outputs for `1F`, `60F`, and
`400F` capacitors at different states of charge.

## Repository Layout

```text
.
|-- ExtractNyquistAllSoc.m
|-- eis_fit_workflow.py
|-- eis_table_workflow.py
|-- 1F/
|   `-- SOC/
|-- 60F/
|   `-- SOC/
`-- 400F/
    `-- SOC/
```

Each capacitor folder follows the same basic pattern:

```text
<capacitance>F/SOC/<SOC>%SOC/
```

Examples:

```text
1F/SOC/40%SOC/
60F/SOC/80%SOC/
400F/SOC/100%SOC/
```

Inside each SOC folder, the important file types are:

| File pattern | Meaning |
| --- | --- |
| `<cap>F-<SOC>SOC.csv` | Original exported measurement CSV |
| `<cap>F-<SOC>%SOC_Python.csv` | Three-column file used by Python: frequency, real impedance, imaginary impedance |
| `<cap>F-<SOC>%SOC_Fit.csv` | Fitted impedance data |
| `<cap>F-<SOC>%SOC_Fit_params.csv` | Fitted circuit parameters |
| `<cap>F-<SOC>%SOC_Fit_errors.csv` | Fit residuals/errors |
| `<cap>F-<SOC>%SOC_Fit_rmse.csv` | RMSE for the fit |
| `<cap>F-<SOC>%SOC_Fit_mu.csv` | Lin-KK `mu` value |
| `<cap>F-<SOC>%SOC_Fit_kkResults.csv` | Lin-KK summary values |

The folder name and file names matter. The scripts expect names like `40%SOC`
and `400F-40%SOC_Python.csv`.

## Data Extraction

Use `ExtractNyquistAllSoc.m` to create the `_Python.csv` files from the exported
measurement CSV files.

Run it from MATLAB:

```matlab
ExtractNyquistAllSoc
```

When prompted, enter the capacitor folder name:

```text
1F
60F
400F
```

The script looks for:

```text
<capacitance>F/SOC/*%SOC/
```

For each SOC folder, it reads the canonical measurement CSV and writes:

```text
<capacitance>F-<SOC>%SOC_Python.csv
```

The extraction currently uses columns 6, 11, and 12 from the exported CSV:

- frequency
- real impedance
- imaginary impedance

The notes and screenshots in `1F/SOC/Readme/` and `60F/SOC/Readme/` show the
expected folder setup and export style.

## Python Fitting

Run the fitting scripts from inside the matching `SOC` folder.

Example:

```bash
cd 1F/SOC
python FitAll_Bisquert.py
```

Other fitting scripts:

```text
1F/SOC/FitAll_Bisquert.py
1F/SOC/FitAll_Distinct.py
1F/SOC/FitAllCutoff.py
60F/SOC/FitAll.py
400F/SOC/FitAll_Bisquert.py
400F/SOC/FitAll_Distinct.py
```

These files are small wrappers around `eis_fit_workflow.py`. The wrappers keep
the model-specific settings near the data: circuit string, initial guesses,
bounds, parameter names, optional cutoff frequency, and whether to show a
diagnostic plot.

The shared workflow searches the SOC subfolders for `*_Python.csv`, fits the
configured circuit, and writes fit outputs next to the input files.

The Bisquert scripts use:

```text
R_0-B_1
```

The distinct model scripts use:

```text
R_1-Wo_1-p(CPE_1,R_2-CPE_2)
```

For the Bisquert open-circuit model, the ESR-related circuit element is named
`R_0`.

Important: running a fitting script writes new `_Fit*.csv` files. If existing
results matter, copy them somewhere else first.

## MATLAB Plotting

Run the plotting scripts from inside the matching `SOC` folder.

Example:

```matlab
cd 400F/SOC
SOCFitPlot
```

Useful MATLAB scripts:

| Script | Purpose |
| --- | --- |
| `SOCPlot.m` | Plot measured Nyquist data across SOC values |
| `SOCFitPlot.m` | Plot measured data with fitted curves |

Most plotting scripts expect to start in a `SOC` folder. They look for SOC
subfolders below the current directory and write figures to a local `Figures`
folder.

Some scripts ask which SOC values to omit from a plot.

Older plot variants and one-off analysis scripts are in `extras/` folders under
each `SOC` folder. This keeps the main folder readable without deleting useful
old plotting work. Examples include frequency-label plots, legend-layout
variants, `MaxPower.m`, `RelativeError.m`, and `PlottingBasic.m`.

## Tables

The table scripts collect generated fit results into LaTeX tables.

Examples:

```bash
cd 60F/SOC
python table.py
python ParamTable.py
```

Related scripts:

```text
1F/SOC/table.py
1F/SOC/ParamTable_Bisquert.py
1F/SOC/ParamTable_Distinct.py
60F/SOC/table.py
60F/SOC/ParamTable.py
400F/SOC/table.py
400F/SOC/ParamTable.py
400F/SOC/ParamTableDistinct.py
```

These scripts write `.tex` files into the same `SOC` folder.

The table scripts are wrappers around `eis_table_workflow.py`.

## Notes And Limitations

- This is a research/thesis workflow repo, not a packaged Python library.
- The data layout is part of the workflow. Renaming folders will break scripts
  unless the paths are updated.

File: 400F/SOC/0%SOC/400F-0SOC.csv
Experiment:, 0%_SOC_NoMultiplexer
Start date:, Friday, June 21, 2024
Start time:, 8:37:52 AM +02:00
Time (s), Voltage (V), Current (A), Reverse I (A), Charge (C), Frequency (Hz), V' (V), V'' (V), A' (A), A'' (A), Z' (Ohm), Z'' (Ohm), | Z | (Ohm), Phase (Deg), V Range (), I Range ()
1, 0.06205791, -0.1967759, , -0.1967759, , , , , , , , , , 2, 1
2, 0.06372428, -0.01468484, , -0.2114607, 10000, 0.0005429139, -0.0005217678, -0.04247104, -0.1844417, 0.002042782, 0.003413941, 0.003978436, 59.10518, 2, 1
3, 0.06389558, -0.0004425505, , -0.2119033, 8254.042, -0.000274812, 0.0006128417, 0.09625595, 0.1667724, 0.002043053, 0.002827015, 0.00348799, 54.14477, 2, 1
4, 0.06391116, -0.0008033133, , -0.2127066, 6812.921, -0.0005252673, -0.0003002344, -0.18406, 0.06421341, 0.002036807, 0.002341762, 0.003103616, 48.98405, 2, 1
5, 0.06392673, -0.00041118, , -0.2131178, 5623.413, 0.0001164101, -0.0005389972, -0.1030081, -0.1674458, 0.002024945, 0.001940902, 0.002804907, 43.78599, 2, 1
6, 0.0639423, -0.0005837186, , -0.2137015, 4641.588, 0.0001537767, -0.0004857968, -0.07094242, -0.1845188, 0.002014568, 0.00160794, 0.002577587, 38.59533, 2, 1
7, 0.06395788, -0.0002700118, , -0.2139715, 3831.186, -0.0002217595, 0.0004242318, 0.02055482, 0.1974782, 0.00200959, 0.001332128, 0.00241102, 33.53983, 2, 1
8, 0.06395788, -9.747315e-05, , -0.214069, 3162.277, -0.0001253124, 0.0004383863, 0.043922, 0.1942158, 0.002008568, 0.001099461, 0.002289795, 28.69565, 2, 1
9, 0.06395788, -0.0002856972, , -0.2143547, 2610.157, -0.0001318167, 0.0004180411, 0.02373524, 0.1980618, 0.002002151, 0.0009054659, 0.00219738, 24.3347, 2, 1
10, 0.06397345, -0.0004739213, , -0.2148286, 2154.434, -1.293452e-05, -0.0004266876, -0.07552655, -0.1849217, 0.002002008, 0.0007477232, 0.002137083, 20.47999, 2, 1
11, 0.06398902, -0.0006621453, , -0.2154907, 1778.279, 0.0003712238, -0.0001924782, 0.1426142, -0.1401488, 0.001998909, 0.0006147115, 0.002091293, 17.09389, 2, 1
12, 0.06397345, -0.0008189987, , -0.2163097, 1467.799, -9.876622e-05, 0.0003990441, 0.0007794344, 0.2000599, 0.00199267, 0.0005014468, 0.002054795, 14.12495, 2, 1
13, 0.06395788, -0.02823697, , -0.2445467, 1211.527, 0.0002044766, -0.0003499365, 0.06400267, -0.1895856, 0.001983813, 0.0004088245, 0.002025501, 11.64451, 2, 1
14, 0.06398902, -0.02008059, , -0.2646273, 999.9997, -0.000313257, 0.0002524735, -0.1331342, 0.1494947, 0.001982579, 0.0003298302, 0.002009828, 9.445459, 2, 1
14, 0.06398902, -0.02008059, , -0.2646273, 825.4039, 0.0003655867, -0.0001691603, 0.1691221, -0.1072152, 0.001994279, 0.0002640498, 0.002011683, 7.5423, 2, 1
15, 0.06400459, -0.0005366626, , -0.265164, 681.2919, -0.0004007964, -3.325033e-05, -0.2001926, 0.004352823, 0.001997499, 0.0002095237, 0.002008458, 5.98803, 2, 1
15, 0.06400459, -0.0005366626, , -0.265164, 562.3411, 0.0003506036, -0.0001951302, 0.166324, -0.1114633, 0.001997211, 0.000165253, 0.002004036, 4.729988, 2, 1
16, 0.06402017, -0.0002856972, , -0.2654497, 464.1587, 0.0003928558, -8.207812e-05, 0.1931293, -0.0529549, 0.002000302, 0.0001234805, 0.00200411, 3.532438, 2, 1
16, 0.06402017, -0.0002856972, , -0.2654497, 383.1185, 0.0003831636, 0.000117982, 0.1939375, 0.04993704, 0.001999764, 9.343046e-05, 0.002001945, 2.674956, 2, 1
17, 0.06403574, -0.0008189987, , -0.2662687, 316.2276, -0.0003324712, -0.0002248557, -0.1693177, -0.1068905, 0.002003494, 6.320201e-05, 0.00200449, 1.806848, 2, 1
17, 0.06403574, -0.0008189987, , -0.2662687, 261.0156, -0.0002788312, 0.0002893688, -0.1360298, 0.1469528, 0.002006345, 4.020682e-05, 0.002006748, 1.148044, 2, 1
18, 0.06402017, -0.0005209773, , -0.2667896, 215.4434, 0.0001652316, -0.0003697529, 0.08011485, -0.1835674, 0.00202197, 1.766007e-05, 0.002022047, 0.5004139, 2, 1
19, 0.06403574, -0.0006307747, , -0.2674204, 177.8279, 6.803275e-05, 0.0003989669, 0.03373037, 0.1973984, 0.002021007, 6.917616e-07, 0.002021007, 0.01961152, 2, 1
19, 0.06403574, -0.0006307747, , -0.2674204, 146.7798, 0.0003885379, -0.000122161, 0.1914984, -0.05842656, 0.002034209, -1.728072e-05, 0.002034282, -0.4867193, 2, 1
20, 0.06405132, 0.0001221215, , -0.2672983, 121.1527, 0.0003555169, 0.000197777, 0.17341, 0.100213, 0.002030979, -3.317831e-05, 0.00203125, -0.9359073, 2, 1
20, 0.06405132, 0.0001221215, , -0.2672983, 99.99994, 0.000268758, -0.0003078454, 0.1350344, -0.1479269, 0.002039806, -4.51976e-05, 0.002040307, -1.26934, 2, 1
21, 0.06408247, -0.000975852, , -0.2682742, 82.54037, 0.0001780719, -0.0003655104, 0.09304674, -0.1773049, 0.002029588, -6.076951e-05, 0.002030498, -1.715026, 2, 1
21, 0.06408247, -0.000975852, , -0.2682742, 68.12917, 0.0004081811, 5.328244e-06, 0.1999635, 0.009865014, 0.002037633, -7.387868e-05, 0.002038972, -2.076469, 2, 1
22, 0.06408247, 0.0008436469, , -0.2674305, 56.2341, 0.0001433463, -0.0003839864, 0.07790472, -0.1844996, 0.002044733, -8.643927e-05, 0.002046559, -2.420687, 2, 1
22, 0.06408247, 0.0008436469, , -0.2674305, 46.41586, 0.0002068253, -0.0003582018, 0.1083882, -0.1683952, 0.00206301, -9.965058e-05, 0.002065415, -2.765437, 2, 1
23, 0.06408247, -0.0003484386, , -0.2677789, 38.31184, -4.876237e-05, 0.0004126427, -0.03457905, 0.1972086, 0.002072067, -0.0001160585, 0.002075315, -3.205843, 2, 1
24, 0.06409804, -0.003532562, , -0.2713115, 31.62276, 0.0003538083, 0.0002212564, 0.1628702, 0.1165144, 0.00207979, -0.0001293612, 0.002083809, -3.559164, 2, 1
24, 0.06409804, -0.003532562, , -0.2713115, 26.10155, 8.699716e-05, -0.0004112002, 0.05488101, -0.1926071, 0.002093637, -0.000144874, 0.002098644, -3.958403, 2, 1
25, 0.06411362, -0.001038593, , -0.2723501, 21.54433, 0.0002023388, 0.000371415, 0.08194873, 0.182688, 0.002106097, -0.0001628289, 0.002112382, -4.420922, 2, 1
25, 0.06411362, -0.001038593, , -0.2723501, 17.78278, 6.357598e-05, 0.0004212764, 0.01317995, 0.1997586, 0.002120695, -0.0001783419, 0.002128181, -4.807035, 2, 1
26, 0.06411362, 0.001737711, , -0.2706124, 14.67798, 0.0001938103, 0.0003836579, 0.07346646, 0.1862931, 0.00213731, -0.0001974825, 0.002146414, -5.279009, 2, 1
27, 0.06412918, 0.002710202, , -0.2679022, 12.11527, 0.0004280049, -6.950615e-05, 0.1999104, -0.01191089, 0.002154052, -0.0002193456, 0.002165192, -5.814345, 2, 1
27, 0.06412918, 0.002710202, , -0.2679022, 9.99999, -0.0003529209, -0.0002585758, -0.1476854, -0.135218, 0.002171982, -0.0002377706, 0.002184958, -6.24739, 2, 1
28, 0.06408247, -0.01121838, , -0.2791206, 8.254034, 0.0003640511, 0.0002522639, 0.1500691, 0.1325797, 0.00219656, -0.0002595818, 0.002211845, -6.739757, 2, 1
28, 0.06408247, -0.01121838, , -0.2791206, 6.812914, -0.000435687, -0.0001086658, -0.1866795, -0.07258708, 0.002223972, -0.0002826547, 0.002241862, -7.243147, 2, 1
29, 0.06416033, 0.005110059, , -0.2740105, 5.623407, 0.000358492, -0.0002795648, 0.1731647, -0.1006438, 0.002248889, -0.0003073842, 0.002269799, -7.783112, 2, 1
30, 0.06416033, 0.002161215, , -0.2718493, 4.641584, 0.0001195569, 0.0004469452, 0.02334458, 0.1988643, 0.002286553, -0.0003327812, 0.002310643, -8.280596, 2, 1
30, 0.06416033, 0.002161215, , -0.2718493, 3.831183, -0.000450773, 0.0001349939, -0.1986007, 0.02607515, 0.002319014, -0.0003752518, 0.002349178, -9.191658, 2, 1
31, 0.06417591, -0.005697139, , -0.2775464, 3.162274, -0.0003182837, -0.0003570655, -0.1062709, -0.1697771, 0.002354214, -0.0004011095, 0.00238814, -9.669168, 2, 1
32, 0.06428492, 0.02848121, , -0.2490652, 2.610154, 9.494053e-05, -0.000477665, 0.07362866, -0.1862415, 0.002392381, -0.0004360321, 0.002431792, -10.32927, 2, 1
33, 0.06420705, 0.0002789749, , -0.2487862, 2.154432, 0.0004308111, -0.0002394126, 0.1902316, -0.06247978, 0.002417261, -0.0004646055, 0.002461506, -10.87976, 2, 1
33, 0.06420705, 0.0002789749, , -0.2487862, 1.778277, 0.0004935871, 8.550354e-05, 0.1863027, 0.07355487, 0.002448859, -0.000507894, 0.002500974, -11.71704, 2, 1
34, 0.06409804, -0.04964745, , -0.2984337, 1.467797, 0.0003970259, 0.000319274, 0.1239235, 0.1573652, 0.002478598, -0.0005710867, 0.002543539, -12.97492, 2, 1
35, 0.06405132, -0.03529537, , -0.3337291, 1.211526, 0.0002352784, 0.0004604184, 0.04405868, 0.1953532, 0.002501251, -0.0006402586, 0.002581896, -14.35801, 2, 1
36, 0.06416033, -0.006261811, , -0.3399909, 0.999999, 5.007688e-05, 0.0005250594, -0.03811863, 0.1966386, 0.002525889, -0.0007443112, 0.002633271, -16.41882, 2, 1
37, 0.06430049, 0.05545999, , -0.2845309, 0.825403, -9.4199e-05, 0.0005288225, -0.09650157, 0.1755187, 0.002540135, -0.0008598972, 0.002681736, -18.70221, 2, 1
38, 0.06406689, 0.01955625, , -0.2649746, , , , , , , , , , 2, 1
39, 0.06381772, -0.1338934, , -0.398868, 0.681291, -0.0002023012, 0.0005125898, -0.1367887, 0.146304, 0.002559239, -0.001010046, 0.002751344, -21.53749, 2, 1
40, 0.06456524, 0.1569127, , -0.2419553, , , , , , , , , , 2, 1
41, 0.06355297, -0.1806827, , -0.422638, 0.56234, -0.0002938739, 0.0004858268, -0.1655323, 0.1126462, 0.002578496, -0.001180247, 0.002835776, -24.59484, 2, 1
42, 0.06464311, 0.1925185, , -0.2301196, , , , , , , , , , 2, 1
43, 0.06363083, -0.2056538, , -0.4357733, 0.464158, -0.0003647167, 0.0004677679, -0.1832262, 0.08091366, 0.002609109, -0.001400757, 0.002961346, -28.23009, 2, 1
44, 0.06420705, 0.1377139, , -0.2980595, , , , , , , , , , 2, 1
45, 0.06451852, 0.01199592, , -0.2860636, , , , , , , , , , 2, 1
46, 0.06333494, -0.1958662, , -0.4819297, 0.383118, -0.0004230114, 0.000456798, -0.1938114, 0.05055843, 0.002619192, -0.001673667, 0.003108267, -32.57862, 2, 1
47, 0.06444065, 0.2056471, , -0.2762826, , , , , , , , , , 2, 1
48, 0.06468983, 0.02823024, , -0.2480524, , , , , , , , , , 2, 1
49, 0.06338166, -0.245024, , -0.4930764, 0.316227, -0.0004716947, 0.000464835, -0.1984087, 0.02722448, 0.002648982, -0.001979338, 0.003306793, -36.76734, 2, 1
50, 0.06383329, 0.07552153, , -0.4175549, , , , , , , , , , 2, 1
51, 0.06501687, 0.2355276, , -0.1820272, , , , , , , , , , 2, 1
52, 0.06440951, -0.1093145, , -0.2913417, , , , , , , , , , 2, 1
53, 0.0632415, -0.2397694, , -0.5311111, 0.261015, -0.0005159924, 0.0004908681, -0.2000972, 0.008459299, 0.002677632, -0.002339949, 0.003555992, -41.1498, 2, 1
54, 0.06363083, 0.05459729, , -0.4765138, , , , , , , , , , 2, 1
55, 0.06493901, 0.2626633, , -0.2138505, , , , , , , , , , 2, 1
56, 0.06509473, 0.05771868, , -0.1561318, , , , , , , , , , 2, 1
57, 0.06391116, -0.2387969, , -0.3949288, 0.215443, -0.000562658, 0.0005393852, -0.2001569, -0.007420127, 0.002707463, -0.002795182, 0.003891452, -45.91329, 2, 1
58, 0.06313249, -0.1942192, , -0.5891479, , , , , , , , , , 2, 1
59, 0.06367755, 0.08361516, , -0.5055328, , , , , , , , , , 2, 1
60, 0.06492343, 0.2668199, , -0.2387129, , , , , , , , , , 2, 1
61, 0.06545293, 0.1495563, , -0.08915658, , , , , , , , , , 2, 1
62, 0.06472097, -0.1364344, , -0.225591, , , , , , , , , , 2, 1
63, 0.06352182, -0.2719086, , -0.4974996, 0.177828, -0.000614309, 0.0006116453, -0.1992609, -0.02032391, 0.002741334, -0.003349177, 0.004328036, -50.69934, 2, 1
64, 0.06305462, -0.1462848, , -0.6437845, , , , , , , , , , 2, 1
65, 0.06366198, 0.09680654, , -0.5469779, , , , , , , , , , 2, 1
66, 0.06482998, 0.2627731, , -0.2842048, , , , , , , , , , 2, 1
67, 0.06567096, 0.2202188, , -0.06398606, , , , , , , , , , 2, 1
68, 0.06551522, 0.002835685, , -0.06115037, , , , , , , , , , 2, 1
69, 0.06448738, -0.217261, , -0.2784113, , , , , , , , , , 2, 1
70, 0.06339724, -0.2692265, , -0.5476378, 0.14678, -0.0006788421, 0.0007045128, -0.1975496, -0.03276016, 0.002768769, -0.004025411, 0.004885695, -55.47893, 2, 1
71, 0.06296118, -0.1473044, , -0.6949421, , , , , , , , , , 2, 1
72, 0.06339724, 0.05580506, , -0.6391371, , , , , , , , , , 2, 1
73, 0.06442508, 0.2277477, , -0.4113894, , , , , , , , , , 2, 1
74, 0.06551522, 0.2737215, , -0.1376679, , , , , , , , , , 2, 1
75, 0.0660603, 0.1682532, , 0.03058534, , , , , , , , , , 2, 1
76, 0.0657644, -0.03038586, , 0.000199486, , , , , , , , , , 2, 1
77, 0.06479884, -0.2126024, , -0.2124029, , , , , , , , , , 2, 1
78, 0.0637087, -0.2781671, , -0.49057, 0.121153, -0.0007554013, 0.0008208928, -0.1956094, -0.04304665, 0.002802542, -0.004813332, 0.005569776, -59.79008, 2, 1
79, 0.0630079, -0.2106417, , -0.7012118, , , , , , , , , , 2, 1
80, 0.0629456, -0.06185064, , -0.7630624, , , , , , , , , , 2, 1
81, 0.06353739, 0.110343, , -0.6527194, , , , , , , , , , 2, 1
82, 0.06454967, 0.2401391, , -0.4125803, , , , , , , , , , 2, 1
83, 0.06562423, 0.2780506, , -0.1345297, , , , , , , , , , 2, 1
84, 0.06635618, 0.20949, , 0.07496031, , , , , , , , , , 2, 1
85, 0.06641848, 0.06076163, , 0.1357219, , , , , , , , , , 2, 1
86, 0.06582668, -0.1114477, , 0.02427426, , , , , , , , , , 2, 1
87, 0.06482998, -0.2413066, , -0.2170323, , , , , , , , , , 2, 1
88, 0.06377099, -0.2794219, , -0.4964542, 0.1, -0.0008448652, 0.0009700666, -0.1936282, -0.05125727, 0.002838212, -0.005761276, 0.006422441, -63.77349, 2, 1
89, 0.06302347, -0.2253075, , -0.7217618, , , , , , , , , , 2, 1
90, 0.06275872, -0.1118712, , -0.8336329, , , , , , , , , , 2, 1
91, 0.06305462, 0.03088106, , -0.8027519, , , , , , , , , , 2, 1
92, 0.06380214, 0.165273, , -0.6374789, , , , , , , , , , 2, 1
93, 0.06484556, 0.2560754, , -0.3814034, , , , , , , , , , 2, 1
94, 0.06587341, 0.2794466, , -0.1019568, , , , , , , , , , 2, 1
95, 0.06665207, 0.2290967, , 0.1271398, , , , , , , , , , 2, 1
96, 0.06696355, 0.1184366, , 0.2455765, , , , , , , , , , 2, 1
97, 0.06672995, -0.02357842, , 0.221998, , , , , , , , , , 2, 1
98, 0.06601357, -0.1595389, , 0.06245912, , , , , , , , , , 2, 1
99, 0.06501687, -0.253698, , -0.1912389, , , , , , , , , , 2, 1
100, 0.06398902, -0.2812885, , -0.4725273, 0.08254, -0.0009508666, 0.001166655, -0.1919191, -0.05725554, 0.002884285, -0.006939364, 0.00751491, -67.43022, 2, 1
101, 0.06319478, -0.2430163, , -0.7155436, , , , , , , , , , 2, 1
102, 0.06269643, -0.1610604, , -0.876604, , , , , , , , , , 2, 1
103, 0.06266528, -0.05014938, , -0.9267534, , , , , , , , , , 2, 1
104, 0.06305462, 0.06974933, , -0.857004, , , , , , , , , , 2, 1
105, 0.06381772, 0.1768645, , -0.6801395, , , , , , , , , , 2, 1
106, 0.06482998, 0.2519973, , -0.4281423, , , , , , , , , , 2, 1
107, 0.06587341, 0.2816112, , -0.1465311, , , , , , , , , , 2, 1
108, 0.06677666, 0.2602321, , 0.113701, , , , , , , , , , 2, 1
109, 0.06736846, 0.1918126, , 0.3055136, , , , , , , , , , 2, 1
110, 0.06760206, 0.08872858, , 0.3942422, , , , , , , , , , 2, 1
111, 0.06735289, -0.03054271, , 0.3636995, , , , , , , , , , 2, 1
112, 0.06671437, -0.1443712, , 0.2193283, , , , , , , , , , 2, 1
113, 0.06579555, -0.2322561, , -0.01292788, , , , , , , , , , 2, 1
114, 0.06476769, -0.2783553, , -0.2912832, , , , , , , , , , 2, 1
115, 0.06381772, -0.2746693, , -0.5659525, 0.068129, -0.001078321, 0.001405229, -0.1901995, -0.0626018, 0.002921231, -0.008349669, 0.008845935, -70.717, 2, 1
116, 0.06307019, -0.2314719, , -0.7974244, , , , , , , , , , 2, 1
117, 0.06260299, -0.1605898, , -0.9580142, , , , , , , , , , 2, 1
118, 0.06249397, -0.06994428, , -1.027959, , , , , , , , , , 2, 1
119, 0.06272758, 0.02931253, , -0.9986459, , , , , , , , , , 2, 1
120, 0.06328822, 0.1248519, , -0.873794, , , , , , , , , , 2, 1
121, 0.06411362, 0.2048628, , -0.6689312, , , , , , , , , , 2, 1
122, 0.06511031, 0.2595419, , -0.4093893, , , , , , , , , , 2, 1
123, 0.06615373, 0.2820974, , -0.1272919, , , , , , , , , , 2, 1
124, 0.06708814, 0.269659, , 0.1423671, , , , , , , , , , 2, 1
125, 0.06782009, 0.2238734, , 0.3662405, , , , , , , , , , 2, 1
126, 0.06827171, 0.1504033, , 0.5166439, , , , , , , , , , 2, 1
127, 0.06838074, 0.05828335, , 0.5749272, , , , , , , , , , 2, 1
128, 0.06811599, -0.04119306, , 0.5337341, , , , , , , , , , 2, 1
129, 0.06753977, -0.1356031, , 0.3981311, , , , , , , , , , 2, 1
130, 0.0666988, -0.2133239, , 0.1848071, , , , , , , , , , 2, 1
131, 0.06571767, -0.2647875, , -0.07998037, , , , , , , , , , 2, 1
132, 0.0647054, -0.2836099, , -0.3635903, , , , , , , , , , 2, 1
133, 0.06380214, -0.2682226, , -0.6318129, 0.056234, -0.001229631, 0.001706564, -0.1888304, -0.06676863, 0.002947698, -0.01007983, 0.01050199, -73.69922, 2, 1
134, 0.06307019, -0.2289308, , -0.8607437, , , , , , , , , , 2, 1
135, 0.06257184, -0.1709735, , -1.031717, , , , , , , , , , 2, 1
136, 0.06233824, -0.09863276, , -1.13035, , , , , , , , , , 2, 1
137, 0.06238496, -0.01799444, , -1.148344, , , , , , , , , , 2, 1
138, 0.06272758, 0.0641183, , -1.084226, , , , , , , , , , 2, 1
139, 0.06331937, 0.1407098, , -0.9435164, , , , , , , , , , 2, 1
140, 0.06411362, 0.2053961, , -0.7381202, , , , , , , , , , 2, 1
141, 0.06506359, 0.2526717, , -0.4854485, , , , , , , , , , 2, 1
142, 0.06609143, 0.2786466, , -0.2068018, , , , , , , , , , 2, 1
143, 0.06708814, 0.2809681, , 0.07416624, , , , , , , , , , 2, 1
144, 0.06797583, 0.2595105, , 0.3336768, , , , , , , , , , 2, 1
145, 0.06867663, 0.2160935, , 0.5497703, , , , , , , , , , 2, 1
146, 0.0691594, 0.1544031, , 0.7041734, , , , , , , , , , 2, 1
147, 0.06934629, 0.07966246, , 0.7838359, , , , , , , , , , 2, 1
148, 0.06925284, -0.001916972, , 0.7819189, , , , , , , , , , 2, 1
149, 0.0688635, -0.08341798, , 0.6985009, , , , , , , , , , 2, 1
150, 0.068225, -0.1578763, , 0.5406246, , , , , , , , , , 2, 1
151, 0.06739961, -0.2190334, , 0.3215912, , , , , , , , , , 2, 1
152, 0.06641848, -0.2617759, , 0.0598153, , , , , , , , , , 2, 1
153, 0.06543735, -0.2824492, , -0.2226339, , , , , , , , , , 2, 1
154, 0.0644718, -0.2793278, , -0.5019618, , , , , , , , , , 2, 1
155, 0.06363083, -0.2552979, , -0.7572596, 0.046416, -0.001412327, 0.002066238, -0.1874685, -0.07052341, 0.002967464, -0.01213811, 0.01249558, -76.26209, 2, 1
156, 0.0629456, -0.2179668, , -0.9752264, , , , , , , , , , 2, 1
157, 0.06243168, -0.1682129, , -1.143439, , , , , , , , , , 2, 1
158, 0.06215136, -0.1087812, , -1.252221, , , , , , , , , , 2, 1
159, 0.06212021, -0.04309098, , -1.295311, , , , , , , , , , 2, 1
160, 0.06230709, 0.0250618, , -1.27025, , , , , , , , , , 2, 1
161, 0.06272758, 0.09172449, , -1.178525, , , , , , , , , , 2, 1
162, 0.06335051, 0.1529914, , -1.025534, , , , , , , , , , 2, 1
163, 0.06414476, 0.2054432, , -0.8200906, , , , , , , , , , 2, 1
164, 0.06504802, 0.2460212, , -0.5740694, , , , , , , , , , 2, 1
165, 0.06604472, 0.2724196, , -0.3016499, , , , , , , , , , 2, 1
166, 0.06704141, 0.2830542, , -0.01859565, , , , , , , , , , 2, 1
167, 0.06800697, 0.2773448, , 0.2587491, , , , , , , , , , 2, 1
168, 0.06887908, 0.2555265, , 0.5142756, , , , , , , , , , 2, 1
169, 0.06957988, 0.219011, , 0.7332866, , , , , , , , , , 2, 1
170, 0.07010938, 0.1698375, , 0.903124, , , , , , , , , , 2, 1
171, 0.07042085, 0.1108606, , 1.013985, , , , , , , , , , 2, 1
172, 0.07051429, 0.04542137, , 1.059406, , , , , , , , , , 2, 1
173, 0.07034298, -0.02270004, , 1.036706, , , , , , , , , , 2, 1
174, 0.06996922, -0.08953527, , 0.9471707, , , , , , , , , , 2, 1
175, 0.06942415, -0.1511943, , 0.7959763, , , , , , , , , , 2, 1
176, 0.06866105, -0.2042108, , 0.5917656, , , , , , , , , , 2, 1
177, 0.06777336, -0.2454789, , 0.3462867, , , , , , , , , , 2, 1
178, 0.06680781, -0.2726302, , 0.07365653, , , , , , , , , , 2, 1
179, 0.06579555, -0.2840805, , -0.2104239, , , , , , , , , , 2, 1
180, 0.06479884, -0.279218, , -0.489642, , , , , , , , , , 2, 1
181, 0.06395788, -0.25958, , -0.749222, 0.038312, -0.001633733, 0.002507993, -0.1862744, -0.07350492, 0.002991753, -0.01464454, 0.01494701, -78.45384, 2, 1
182, 0.06321035, -0.2312366, , -0.9804586, , , , , , , , , , 2, 1
183, 0.06261856, -0.1939839, , -1.174443, , , , , , , , , , 2, 1
184, 0.06219808, -0.1491082, , -1.323551, , , , , , , , , , 2, 1
185, 0.06193333, -0.09842885, , -1.42198, , , , , , , , , , 2, 1
186, 0.06187104, -0.04385956, , -1.465839, , , , , , , , , , 2, 1
187, 0.0620112, 0.01243511, , -1.453404, , , , , , , , , , 2, 1
188, 0.06235381, 0.06819648, , -1.385207, , , , , , , , , , 2, 1
189, 0.06283659, 0.1212129, , -1.263995, , , , , , , , , , 2, 1
190, 0.06347509, 0.1694296, , -1.094565, , , , , , , , , , 2, 1
191, 0.06426934, 0.2109958, , -0.8835691, , , , , , , , , , 2, 1
192, 0.06517261, 0.2442016, , -0.6393675, , , , , , , , , , 2, 1
193, 0.06612258, 0.2678238, , -0.3715437, , , , , , , , , , 2, 1
194, 0.06711929, 0.2809053, , -0.09063837, , , , , , , , , , 2, 1
195, 0.06813156, 0.2828817, , 0.1922433, , , , , , , , , , 2, 1
196, 0.06908154, 0.2736901, , 0.4659334, , , , , , , , , , 2, 1
197, 0.06993808, 0.2536599, , 0.7195933, , , , , , , , , , 2, 1
198, 0.07067002, 0.2236852, , 0.9432786, , , , , , , , , , 2, 1
199, 0.07124625, 0.184864, , 1.128143, , , , , , , , , , 2, 1
200, 0.0716823, 0.1387962, , 1.266939, , , , , , , , , , 2, 1
201, 0.0719159, 0.08723848, , 1.354177, , , , , , , , , , 2, 1
202, 0.0719782, 0.03219863, , 1.386376, , , , , , , , , , 2, 1
203, 0.07185361, -0.02415878, , 1.362217, , , , , , , , , , 2, 1
204, 0.07147985, -0.07959076, , 1.282626, , , , , , , , , , 2, 1
205, 0.07095035, -0.1319014, , 1.150725, , , , , , , , , , 2, 1
206, 0.07028069, -0.1790201, , 0.9717048, , , , , , , , , , 2, 1
207, 0.06947087, -0.2190961, , 0.7526087, , , , , , , , , , 2, 1
208, 0.06858319, -0.250655, , 0.5019537, , , , , , , , , , 2, 1
209, 0.06761764, -0.2723321, , 0.2296216, , , , , , , , , , 2, 1
210, 0.06665207, -0.2833119, , -0.0536903, , , , , , , , , , 2, 1
211, 0.06568652, -0.2831707, , -0.336861, , , , , , , , , , 2, 1
212, 0.06476769, -0.2719086, , -0.6087697, 0.031623, -0.001897981, 0.003042683, -0.1854535, -0.07562318, 0.003038745, -0.01764584, 0.01790558, -80.22908, 2, 1
213, 0.0639423, -0.2525843, , -0.861354, , , , , , , , , , 2, 1
214, 0.06321035, -0.2277074, , -1.089061, , , , , , , , , , 2, 1
215, 0.06258741, -0.1967759, , -1.285837, , , , , , , , , , 2, 1
216, 0.06210463, -0.1605742, , -1.446411, , , , , , , , , , 2, 1
217, 0.06177759, -0.1200903, , -1.566502, , , , , , , , , , 2, 1
218, 0.06159072, -0.07640664, , -1.642908, , , , , , , , , , 2, 1
219, 0.06157514, -0.03063682, , -1.673545, , , , , , , , , , 2, 1
220, 0.06169973, 0.01590157, , -1.657644, , , , , , , , , , 2, 1
221, 0.0620112, 0.06201646, , -1.595627, , , , , , , , , , 2, 1
222, 0.06243168, 0.1064216, , -1.489205, , , , , , , , , , 2, 1
223, 0.0630079, 0.147925, , -1.34128, , , , , , , , , , 2, 1
224, 0.0637087, 0.18546, , -1.15582, , , , , , , , , , 2, 1
225, 0.06453409, 0.2180385, , -0.9377819, , , , , , , , , , 2, 1
226, 0.06542177, 0.2447349, , -0.693047, , , , , , , , , , 2, 1
227, 0.06637176, 0.2648436, , -0.4282034, , , , , , , , , , 2, 1
228, 0.06733731, 0.2779095, , -0.150294, , , , , , , , , , 2, 1
229, 0.06833401, 0.283415, , 0.1331211, , , , , , , , , , 2, 1
230, 0.06931514, 0.2813132, , 0.4144343, , , , , , , , , , 2, 1
231, 0.07023397, 0.2716353, , 0.6860695, , , , , , , , , , 2, 1
232, 0.07110608, 0.2546167, , 0.9406863, , , , , , , , , , 2, 1
233, 0.07186918, 0.2308064, , 1.171493, , , , , , , , , , 2, 1
234, 0.07253885, 0.2008003, , 1.372293, , , , , , , , , , 2, 1
235, 0.07305276, 0.1653671, , 1.53766, , , , , , , , , , 2, 1
236, 0.0734421, 0.1255107, , 1.663171, , , , , , , , , , 2, 1
237, 0.0736757, 0.08225054, , 1.745421, , , , , , , , , , 2, 1
238, 0.07373799, 0.03677875, , 1.7822, , , , , , , , , , 2, 1
239, 0.07362898, -0.009775326, , 1.772425, , , , , , , , , , 2, 1
240, 0.07336424, -0.0560157, , 1.716409, , , , , , , , , , 2, 1
241, 0.0729749, -0.100813, , 1.615596, , , , , , , , , , 2, 1
242, 0.07241426, -0.1428654, , 1.472731, , , , , , , , , , 2, 1
243, 0.07176017, -0.1811219, , 1.291609, , , , , , , , , , 2, 1
244, 0.0709815, -0.214516, , 1.077093, , , , , , , , , , 2, 1
245, 0.07010938, -0.242185, , 0.8349077, , , , , , , , , , 2, 1
246, 0.06919055, -0.2633601, , 0.5715476, , , , , , , , , , 2, 1
247, 0.06824058, -0.2775867, , 0.2939608, , , , , , , , , , 2, 1
248, 0.0672906, -0.2842687, , 0.009692134, , , , , , , , , , 2, 1
249, 0.06632504, -0.2833589, , -0.2736668, , , , , , , , , , 2, 1
250, 0.06539063, -0.2748575, , -0.5485243, , , , , , , , , , 2, 1
251, 0.06453409, -0.2597996, , -0.8083239, 0.026102, -0.002222241, 0.003699791, -0.1847631, -0.0773581, 0.003100056, -0.02132246, 0.02154664, -81.72778, 2, 1
252, 0.06375542, -0.2414948, , -1.049819, , , , , , , , , , 2, 1
253, 0.06305462, -0.2188922, , -1.268711, , , , , , , , , , 2, 1
254, 0.06246283, -0.1923213, , -1.461032, , , , , , , , , , 2, 1
255, 0.06198005, -0.1622211, , -1.623253, , , , , , , , , , 2, 1
256, 0.06160629, -0.1292192, , -1.752472, , , , , , , , , , 2, 1
257, 0.06134154, -0.09381735, , -1.84629, , , , , , , , , , 2, 1
258, 0.06121695, -0.05670585, , -1.902996, , , , , , , , , , 2, 1
259, 0.06121695, -0.0185748, , -1.92157, , , , , , , , , , 2, 1
260, 0.06135711, 0.01990133, , -1.901669, , , , , , , , , , 2, 1
261, 0.06163743, 0.05796964, , -1.843699, , , , , , , , , , 2, 1
262, 0.06204234, 0.09498703, , -1.748712, , , , , , , , , , 2, 1
263, 0.06255627, 0.130232, , -1.61848, , , , , , , , , , 2, 1
264, 0.06316363, 0.1630457, , -1.455435, , , , , , , , , , 2, 1
265, 0.06389558, 0.1928949, , -1.26254, , , , , , , , , , 2, 1
266, 0.06467426, 0.2192306, , -1.043309, , , , , , , , , , 2, 1
267, 0.06556194, 0.2415351, , -0.8017741, , , , , , , , , , 2, 1
268, 0.06648077, 0.2593694, , -0.5424047, , , , , , , , , , 2, 1
269, 0.06743075, 0.2726078, , -0.2697969, , , , , , , , , , 2, 1
270, 0.06842745, 0.2807171, , 0.01092017, , , , , , , , , , 2, 1
271, 0.06942415, 0.283666, , 0.2945861, , , , , , , , , , 2, 1
272, 0.07038971, 0.28147, , 0.5760561, , , , , , , , , , 2, 1
273, 0.07133968, 0.2741136, , 0.8501697, , , , , , , , , , 2, 1
274, 0.0722118, 0.2615653, , 1.111735, , , , , , , , , , 2, 1
275, 0.07303719, 0.2444369, , 1.356172, , , , , , , , , , 2, 1
276, 0.07376914, 0.2227284, , 1.5789, , , , , , , , , , 2, 1
277, 0.07440765, 0.1969731, , 1.775873, , , , , , , , , , 2, 1
278, 0.07495272, 0.1675945, , 1.943468, , , , , , , , , , 2, 1
279, 0.07535763, 0.1351415, , 2.078609, , , , , , , , , , 2, 1
280, 0.07565353, 0.1002259, , 2.178835, , , , , , , , , , 2, 1
281, 0.07582483, 0.06342813, , 2.242264, , , , , , , , , , 2, 1
282, 0.07585598, 0.02545394, , 2.267717, , , , , , , , , , 2, 1
283, 0.07576254, -0.01300651, , 2.254711, , , , , , , , , , 2, 1
284, 0.07554451, -0.05123167, , 2.203479, , , , , , , , , , 2, 1
285, 0.0752019, -0.08851572, , 2.114964, , , , , , , , , , 2, 1
286, 0.07471912, -0.1241842, , 1.990779, , , , , , , , , , 2, 1
287, 0.07412733, -0.1575939, , 1.833185, , , , , , , , , , 2, 1
288, 0.07342652, -0.188149, , 1.645036, , , , , , , , , , 2, 1
289, 0.07264785, -0.2152376, , 1.429799, , , , , , , , , , 2, 1
290, 0.07182246, -0.2384518, , 1.191347, , , , , , , , , , 2, 1
291, 0.07091921, -0.2572585, , 0.9340885, , , , , , , , , , 2, 1
292, 0.07000037, -0.2714381, , 0.6626504, , , , , , , , , , 2, 1
293, 0.06903482, -0.2806454, , 0.382005, , , , , , , , , , 2, 1
294, 0.06806926, -0.2846922, , 0.09731279, , , , , , , , , , 2, 1
295, 0.06711929, -0.2835628, , -0.18625, , , , , , , , , , 2, 1
296, 0.06620045, -0.2772731, , -0.4635231, , , , , , , , , , 2, 1
297, 0.06531277, -0.2658855, , -0.7294086, 0.021544, -0.002608035, 0.004493986, -0.184142, -0.07877325, 0.003147142, -0.02575131, 0.02594291, -83.03227, 2, 1
298, 0.06450295, -0.2519726, , -0.9813812, , , , , , , , , , 2, 1
299, 0.06373984, -0.2355344, , -1.216916, , , , , , , , , , 2, 1
300, 0.06302347, -0.2162257, , -1.433141, , , , , , , , , , 2, 1
301, 0.06241611, -0.1941878, , -1.627329, , , , , , , , , , 2, 1
302, 0.06190218, -0.1697501, , -1.797079, , , , , , , , , , 2, 1
303, 0.06146613, -0.1432262, , -1.940305, , , , , , , , , , 2, 1
304, 0.06112351, -0.1149298, , -2.055235, , , , , , , , , , 2, 1
305, 0.06090548, -0.08517474, , -2.14041, , , , , , , , , , 2, 1
306, 0.0607809, -0.05435305, , -2.194763, , , , , , , , , , 2, 1
307, 0.06074975, -0.02287258, , -2.217636, , , , , , , , , , 2, 1
308, 0.06084319, 0.008874539, , -2.208761, , , , , , , , , , 2, 1
309, 0.06104565, 0.04054324, , -2.168218, , , , , , , , , , 2, 1
310, 0.06137269, 0.07164726, , -2.09657, , , , , , , , , , 2, 1
311, 0.06177759, 0.1018572, , -1.994713, , , , , , , , , , 2, 1
312, 0.06227595, 0.1307653, , -1.863948, , , , , , , , , , 2, 1
313, 0.0628833, 0.1580421, , -1.705906, , , , , , , , , , 2, 1
314, 0.06356854, 0.1833582, , -1.522548, , , , , , , , , , 2, 1
315, 0.06433164, 0.2063686, , -1.316179, , , , , , , , , , 2, 1
316, 0.06512588, 0.2267909, , -1.089388, , , , , , , , , , 2, 1
317, 0.06601357, 0.2444369, , -0.8449513, , , , , , , , , , 2, 1
318, 0.0669324, 0.2589302, , -0.5860211, , , , , , , , , , 2, 1
319, 0.06788238, 0.2703334, , -0.3156876, , , , , , , , , , 2, 1
320, 0.06884794, 0.2782859, , -0.03740175, , , , , , , , , , 2, 1
321, 0.06982906, 0.2827562, , 0.2453545, , , , , , , , , , 2, 1
322, 0.07081018, 0.2836817, , 0.5290361, , , , , , , , , , 2, 1
323, 0.07176017, 0.2810779, , 0.810114, , , , , , , , , , 2, 1
324, 0.07271015, 0.2749449, , 1.085059, , , , , , , , , , 2, 1
325, 0.07359783, 0.2652828, , 1.350342, , , , , , , , , , 2, 1
326, 0.07445437, 0.2524208, , 1.602762, , , , , , , , , , 2, 1
327, 0.07523304, 0.2363903, , 1.839153, , , , , , , , , , 2, 1
328, 0.07594942, 0.2174425, , 2.056595, , , , , , , , , , 2, 1
329, 0.07660351, 0.1956712, , 2.252266, , , , , , , , , , 2, 1
330, 0.07727317, 0.1715315, , 2.423798, , , , , , , , , , 2, 1
331, 0.07774036, 0.1452585, , 2.569057, , , , , , , , , , 2, 1
332, 0.07811413, 0.1171661, , 2.686223, , , , , , , , , , 2, 1
333, 0.07836331, 0.08756787, , 2.77379, , , , , , , , , , 2, 1
334, 0.07850347, 0.05688735, , 2.830678, , , , , , , , , , 2, 1
335, 0.07855019, 0.02548531, , 2.856163, , , , , , , , , , 2, 1
336, 0.0784879, -0.006277496, , 2.849886, , , , , , , , , , 2, 1
337, 0.07830101, -0.03794619, , 2.811939, , , , , , , , , , 2, 1
338, 0.07802069, -0.06916001, , 2.742779, , , , , , , , , , 2, 1
339, 0.07764693, -0.09951113, , 2.643268, , , , , , , , , , 2, 1
340, 0.07714858, -0.1286074, , 2.514661, , , , , , , , , , 2, 1
341, 0.07647892, -0.1561195, , 2.358541, , , , , , , , , , 2, 1
342, 0.07580926, -0.1816866, , 2.176855, , , , , , , , , , 2, 1
343, 0.0750773, -0.2049793, , 1.971875, , , , , , , , , , 2, 1
344, 0.07428306, -0.2257154, , 1.74616, , , , , , , , , , 2, 1
345, 0.07345767, -0.2437378, , 1.502422, , , , , , , , , , 2, 1
346, 0.07256999, -0.2586075, , 1.243815, , , , , , , , , , 2, 1
347, 0.07165115, -0.2703244, , 0.9734903, , , , , , , , , , 2, 1
348, 0.07067002, -0.2787318, , 0.6947585, , , , , , , , , , 2, 1
349, 0.06970447, -0.2835785, , 0.41118, , , , , , , , , , 2, 1
350, 0.06873892, -0.2849275, , 0.1262525, , , , , , , , , , 2, 1
351, 0.06778894, -0.2827472, , -0.1564947, , , , , , , , , , 2, 1
352, 0.06687011, -0.2770377, , -0.4335325, , , , , , , , , , 2, 1
353, 0.065998, -0.2677991, , -0.7013316, , , , , , , , , , 2, 1
354, 0.06515703, -0.2564116, , -0.9577431, 0.017783, -0.003080658, 0.005457935, -0.1835335, -0.0800376, 0.003206837, -0.03113657, 0.03130128, -84.11969, 2, 1
355, 0.06434721, -0.2439103, , -1.201653, , , , , , , , , , 2, 1
356, 0.06363083, -0.2291661, , -1.43082, , , , , , , , , , 2, 1
357, 0.0629456, -0.2126652, , -1.643485, , , , , , , , , , 2, 1
358, 0.06232266, -0.1942976, , -1.837782, , , , , , , , , , 2, 1
359, 0.06177759, -0.1742988, , -2.012081, , , , , , , , , , 2, 1
360, 0.06132597, -0.152857, , -2.164938, , , , , , , , , , 2, 1
361, 0.06092106, -0.1300819, , -2.29502, , , , , , , , , , 2, 1
362, 0.06060959, -0.1062401, , -2.40126, , , , , , , , , , 2, 1
363, 0.06037598, -0.08148868, , -2.482749, , , , , , , , , , 2, 1
364, 0.06026697, -0.05603138, , -2.53878, , , , , , , , , , 2, 1
365, 0.06022025, -0.03007215, , -2.568852, , , , , , , , , , 2, 1
366, 0.06026697, -0.003893325, , -2.572746, , , , , , , , , , 2, 1
367, 0.06039156, 0.02234824, , -2.550397, , , , , , , , , , 2, 1
368, 0.06062516, 0.04833885, , -2.502059, , , , , , , , , , 2, 1
369, 0.06093663, 0.07392163, , -2.428137, , , , , , , , , , 2, 1
370, 0.06132597, 0.098877, , -2.32926, , , , , , , , , , 2, 1
371, 0.06179317, 0.123001, , -2.206259, , , , , , , , , , 2, 1
372, 0.06235381, 0.1460428, , -2.060216, , , , , , , , , , 2, 1
373, 0.06299233, 0.167814, , -1.892402, , , , , , , , , , 2, 1
374, 0.06369313, 0.1882207, , -1.704181, , , , , , , , , , 2, 1
375, 0.06442508, 0.2069803, , -1.497201, , , , , , , , , , 2, 1
376, 0.0652349, 0.2239989, , -1.273202, , , , , , , , , , 2, 1
377, 0.06609143, 0.2391196, , -1.034083, , , , , , , , , , 2, 1
378, 0.06697912, 0.2521855, , -0.7818971, , , , , , , , , , 2, 1
379, 0.06791353, 0.2630554, , -0.5188416, , , , , , , , , , 2, 1
380, 0.06887908, 0.2718706, , -0.2469711, , , , , , , , , , 2, 1
381, 0.06986021, 0.2781918, , 0.03122073, , , , , , , , , , 2, 1
382, 0.07084133, 0.2821915, , 0.3134122, , , , , , , , , , 2, 1
383, 0.07180689, 0.2837914, , 0.5972037, , , , , , , , , , 2, 1
384, 0.07277244, 0.2829758, , 0.8801795, , , , , , , , , , 2, 1
385, 0.07372241, 0.2797603, , 1.15994, , , , , , , , , , 2, 1
386, 0.07465683, 0.2741607, , 1.4341, , , , , , , , , , 2, 1
387, 0.07556009, 0.2660984, , 1.700199, , , , , , , , , , 2, 1
388, 0.07641663, 0.2558715, , 1.95607, , , , , , , , , , 2, 1
389, 0.07733546, 0.2435115, , 2.199582, , , , , , , , , , 2, 1
390, 0.07811413, 0.2290182, , 2.4286, , , , , , , , , , 2, 1
391, 0.07881494, 0.2126584, , 2.641258, , , , , , , , , , 2, 1
392, 0.07943787, 0.1943536, , 2.835612, , , , , , , , , , 2, 1
393, 0.07999852, 0.174496, , 3.010108, , , , , , , , , , 2, 1
394, 0.08049686, 0.1531483, , 3.163256, , , , , , , , , , 2, 1
395, 0.08090178, 0.1304359, , 3.293692, , , , , , , , , , 2, 1
396, 0.08124439, 0.1066569, , 3.400349, , , , , , , , , , 2, 1
397, 0.08149357, 0.08196821, , 3.482317, , , , , , , , , , 2, 1
398, 0.0816493, 0.05657365, , 3.538891, , , , , , , , , , 2, 1
399, 0.08171159, 0.03067716, , 3.569568, , , , , , , , , , 2, 1
400, 0.08168045, 0.004451274, , 3.574019, , , , , , , , , , 2, 1
401, 0.08155587, -0.02174324, , 3.552276, , , , , , , , , , 2, 1
402, 0.0813534, -0.04776521, , 3.504511, , , , , , , , , , 2, 1
403, 0.0810575, -0.07341073, , 3.4311, , , , , , , , , , 2, 1
404, 0.08069932, -0.09842885, , 3.332671, , , , , , , , , , 2, 1
405, 0.08024769, -0.1226156, , 3.210056, , , , , , , , , , 2, 1
406, 0.07971819, -0.1457358, , 3.06432, , , , , , , , , , 2, 1
407, 0.07911083, -0.1676012, , 2.896719, , , , , , , , , , 2, 1
408, 0.07844117, -0.1881333, , 2.708586, , , , , , , , , , 2, 1
409, 0.0777248, -0.2070027, , 2.501583, , , , , , , , , , 2, 1
410, 0.0768994, -0.2241311, , 2.277452, , , , , , , , , , 2, 1
411, 0.07599614, -0.2394087, , 2.038043, , , , , , , , , , 2, 1
412, 0.07512403, -0.2526471, , 1.785396, , , , , , , , , , 2, 1
413, 0.0742052, -0.2636425, , 1.521753, , , , , , , , , , 2, 1
414, 0.07327079, -0.2725204, , 1.249233, , , , , , , , , , 2, 1
415, 0.07233638, -0.2790769, , 0.9701562, , , , , , , , , , 2, 1
416, 0.0713864, -0.2832021, , 0.6869541, , , , , , , , , , 2, 1
417, 0.07042085, -0.2849588, , 0.4019952, , , , , , , , , , 2, 1
418, 0.06947087, -0.2843001, , 0.1176952, , , , , , , , , , 2, 1
419, 0.06855204, -0.28121, , -0.1635149, , , , , , , , , , 2, 1
420, 0.0676332, -0.2757672, , -0.4392821, , , , , , , , , , 2, 1
421, 0.06674552, -0.2678932, , -0.7071753, , , , , , , , , , 2, 1
422, 0.06588898, -0.2584036, , -0.9655789, 0.014678, -0.003660967, 0.006621084, -0.1830928, -0.08118887, 0.003308977, -0.03762975, 0.03777496, -84.97462, 2, 1
423, 0.06506359, -0.2485218, , -1.214101, , , , , , , , , , 2, 1
424, 0.06430049, -0.2371343, , -1.451235, , , , , , , , , , 2, 1
425, 0.06356854, -0.2243978, , -1.675633, , , , , , , , , , 2, 1
426, 0.06289888, -0.2104378, , -1.886071, , , , , , , , , , 2, 1
427, 0.06229152, -0.1952074, , -2.081278, , , , , , , , , , 2, 1
428, 0.06174645, -0.1788946, , -2.260173, , , , , , , , , , 2, 1
429, 0.06123252, -0.1614996, , -2.421672, , , , , , , , , , 2, 1
430, 0.0607809, -0.1432105, , -2.564883, , , , , , , , , , 2, 1
431, 0.06040713, -0.1241057, , -2.688988, , , , , , , , , , 2, 1
432, 0.06012681, -0.1042324, , -2.793221, , , , , , , , , , 2, 1
433, 0.05989321, -0.0838258, , -2.877047, , , , , , , , , , 2, 1
434, 0.0597219, -0.06288587, , -2.939933, , , , , , , , , , 2, 1
435, 0.05964404, -0.0415695, , -2.981502, , , , , , , , , , 2, 1
436, 0.05962846, -0.02006491, , -3.001567, , , , , , , , , , 2, 1
437, 0.05969075, 0.001549487, , -3.000017, , , , , , , , , , 2, 1
438, 0.05979977, 0.02325799, , -2.976759, , , , , , , , , , 2, 1
439, 0.06000222, 0.04471553, , -2.932044, , , , , , , , , , 2, 1
440, 0.06028254, 0.06590643, , -2.866138, , , , , , , , , , 2, 1
441, 0.06060959, 0.08679929, , -2.779338, , , , , , , , , , 2, 1
442, 0.06103007, 0.1070961, , -2.672242, , , , , , , , , , 2, 1
443, 0.06152842, 0.1267812, , -2.545461, , , , , , , , , , 2, 1
444, 0.06207349, 0.1457448, , -2.399716, , , , , , , , , , 2, 1
445, 0.06266528, 0.1638143, , -2.235902, , , , , , , , , , 2, 1
446, 0.06331937, 0.1810368, , -2.054865, , , , , , , , , , 2, 1
447, 0.06403574, 0.1970829, , -1.857782, , , , , , , , , , 2, 1
448, 0.06478327, 0.2121251, , -1.645657, , , , , , , , , , 2, 1
449, 0.06559309, 0.2258184, , -1.419839, , , , , , , , , , 2, 1
450, 0.06643406, 0.2382726, , -1.181566, , , , , , , , , , 2, 1
451, 0.06730616, 0.2493307, , -0.9322352, , , , , , , , , , 2, 1
452, 0.06824058, 0.2588988, , -0.6733364, , , , , , , , , , 2, 1
453, 0.0691594, 0.2669924, , -0.406344, , , , , , , , , , 2, 1
454, 0.07014053, 0.2736273, , -0.1327167, , , , , , , , , , 2, 1
455, 0.07107493, 0.2785839, , 0.1458673, , , , , , , , , , 2, 1
456, 0.07205606, 0.2819092, , 0.4277765, , , , , , , , , , 2, 1
457, 0.07302161, 0.2836032, , 0.7113797, , , , , , , , , , 2, 1
458, 0.07398716, 0.283666, , 0.9950457, , , , , , , , , , 2, 1
459, 0.07493715, 0.2820974, , 1.277143, , , , , , , , , , 2, 1
460, 0.07588713, 0.2788819, , 1.556025, , , , , , , , , , 2, 1
461, 0.07688383, 0.2740665, , 1.830092, , , , , , , , , , 2, 1
462, 0.07786496, 0.2675571, , 2.097649, , , , , , , , , , 2, 1
463, 0.07872149, 0.2595262, , 2.357175, , , , , , , , , , 2, 1
464, 0.07956246, 0.2500837, , 2.607259, , , , , , , , , , 2, 1
465, 0.08037228, 0.2391353, , 2.846394, , , , , , , , , , 2, 1
466, 0.0811198, 0.2267752, , 3.073169, , , , , , , , , , 2, 1
467, 0.08182061, 0.2132074, , 3.286376, , , , , , , , , , 2, 1
468, 0.08247469, 0.1982122, , 3.484589, , , , , , , , , , 2, 1
469, 0.08309763, 0.1822602, , 3.666849, , , , , , , , , , 2, 1
470, 0.08361156, 0.1651005, , 3.831949, , , , , , , , , , 2, 1
471, 0.08409432, 0.1471251, , 3.979074, , , , , , , , , , 2, 1
472, 0.08448366, 0.1282086, , 4.107283, , , , , , , , , , 2, 1
473, 0.08484185, 0.1085705, , 4.215854, , , , , , , , , , 2, 1
474, 0.0851066, 0.08830509, , 4.304159, , , , , , , , , , 2, 1
475, 0.08529349, 0.06745927, , 4.371618, , , , , , , , , , 2, 1
476, 0.08543365, 0.04628406, , 4.417902, , , , , , , , , , 2, 1
477, 0.08546479, 0.0248579, , 4.44276, , , , , , , , , , 2, 1
478, 0.08546479, 0.003149391, , 4.44591, , , , , , , , , , 2, 1
479, 0.08535578, -0.018465, , 4.427444, , , , , , , , , , 2, 1
480, 0.08520004, -0.0399696, , 4.387475, , , , , , , , , , 2, 1
481, 0.08495086, -0.06133303, , 4.326142, , , , , , , , , , 2, 1
482, 0.0846394, -0.08227295, , 4.243869, , , , , , , , , , 2, 1
483, 0.08426564, -0.1027423, , 4.141127, , , , , , , , , , 2, 1
484, 0.08382958, -0.1226627, , 4.018464, , , , , , , , , , 2, 1
485, 0.08330008, -0.1417988, , 3.876665, , , , , , , , , , 2, 1
486, 0.08273944, -0.1601663, , 3.716499, , , , , , , , , , 2, 1
487, 0.08210093, -0.1776084, , 3.53889, , , , , , , , , , 2, 1
488, 0.08143128, -0.1939996, , 3.344891, , , , , , , , , , 2, 1
489, 0.08068375, -0.2092928, , 3.135598, , , , , , , , , , 2, 1
490, 0.07993623, -0.2233626, , 2.912235, , , , , , , , , , 2, 1
491, 0.0791264, -0.2361932, , 2.676042, , , , , , , , , , 2, 1
492, 0.07826986, -0.2477062, , 2.428336, , , , , , , , , , 2, 1
493, 0.07736661, -0.2576507, , 2.170685, , , , , , , , , , 2, 1
494, 0.07636991, -0.2661364, , 1.904549, , , , , , , , , , 2, 1
495, 0.0754355, -0.2731792, , 1.63137, , , , , , , , , , 2, 1
496, 0.07448553, -0.2785592, , 1.35281, , , , , , , , , , 2, 1
497, 0.07353554, -0.2823237, , 1.070487, , , , , , , , , , 2, 1
498, 0.07258556, -0.2844883, , 0.7859983, , , , , , , , , , 2, 1
499, 0.07160443, -0.2849745, , 0.5010238, , , , , , , , , , 2, 1
500, 0.07065446, -0.2838609, , 0.2171629, , , , , , , , , , 2, 1
501, 0.06970447, -0.2811003, , -0.06393734, , , , , , , , , , 2, 1
502, 0.06878564, -0.2767397, , -0.3406771, , , , , , , , , , 2, 1
503, 0.06789795, -0.2706538, , -0.6113309, , , , , , , , , , 2, 1
504, 0.06704141, -0.2630621, , -0.874393, 0.012115, -0.004349643, 0.008031118, -0.1827404, -0.08201296, 0.003394793, -0.04547181, 0.04559836, -85.73038, 2, 1
505, 0.06620045, -0.2551253, , -1.129518, , , , , , , , , , 2, 1
506, 0.06537506, -0.2467023, , -1.376221, , , , , , , , , , 2, 1
507, 0.06459638, -0.2371656, , -1.613386, , , , , , , , , , 2, 1
508, 0.06388001, -0.2267663, , -1.840153, , , , , , , , , , 2, 1
509, 0.0631792, -0.2155512, , -2.055704, , , , , , , , , , 2, 1
510, 0.0625407, -0.2033794, , -2.259083, , , , , , , , , , 2, 1
511, 0.06191776, -0.1905018, , -2.449585, , , , , , , , , , 2, 1
512, 0.06137269, -0.1768085, , -2.626394, , , , , , , , , , 2, 1
513, 0.06085876, -0.1624407, , -2.788834, , , , , , , , , , 2, 1
514, 0.06040713, -0.1474612, , -2.936296, , , , , , , , , , 2, 1
515, 0.06001779, -0.1318543, , -3.06815, , , , , , , , , , 2, 1
516, 0.05965961, -0.1157925, , -3.183942, , , , , , , , , , 2, 1
517, 0.05937929, -0.09921312, , -3.283155, , , , , , , , , , 2, 1
518, 0.05914569, -0.08227295, , -3.365428, , , , , , , , , , 2, 1
519, 0.05898995, -0.0650034, , -3.430432, , , , , , , , , , 2, 1
520, 0.05888093, -0.0474515, , -3.477883, , , , , , , , , , 2, 1
521, 0.05881864, -0.02974276, , -3.507626, , , , , , , , , , 2, 1
522, 0.05883422, -0.01189285, , -3.519519, , , , , , , , , , 2, 1
523, 0.05889651, 0.005910011, , -3.513609, , , , , , , , , , 2, 1
524, 0.05903667, 0.02386972, , -3.489739, , , , , , , , , , 2, 1
525, 0.05923912, 0.04154709, , -3.448192, , , , , , , , , , 2, 1
526, 0.05947272, 0.05916173, , -3.38903, , , , , , , , , , 2, 1
527, 0.05976862, 0.07647834, , -3.312552, , , , , , , , , , 2, 1
528, 0.06012681, 0.0935283, , -3.219024, , , , , , , , , , 2, 1
529, 0.06057844, 0.1102018, , -3.108822, , , , , , , , , , 2, 1
530, 0.06103007, 0.1264048, , -2.982417, , , , , , , , , , 2, 1
531, 0.06157514, 0.1421372, , -2.84028, , , , , , , , , , 2, 1
532, 0.06213579, 0.1572735, , -2.683007, , , , , , , , , , 2, 1
533, 0.06275872, 0.1717824, , -2.511224, , , , , , , , , , 2, 1
534, 0.06347509, 0.185664, , -2.32556, , , , , , , , , , 2, 1
535, 0.06417591, 0.1987455, , -2.126814, , , , , , , , , , 2, 1
536, 0.06492343, 0.2111997, , -1.915615, , , , , , , , , , 2, 1
537, 0.06571767, 0.22265, , -1.692965, , , , , , , , , , 2, 1
538, 0.06654307, 0.2332062, , -1.459759, , , , , , , , , , 2, 1
539, 0.06738403, 0.2430096, , -1.216749, , , , , , , , , , 2, 1
540, 0.06827171, 0.2517149, , -0.9650341, , , , , , , , , , 2, 1
541, 0.06911268, 0.2594321, , -0.7056019, , , , , , , , , , 2, 1
542, 0.07006267, 0.2661298, , -0.4394722, , , , , , , , , , 2, 1
543, 0.07101264, 0.2719333, , -0.1675388, , , , , , , , , , 2, 1
544, 0.07196262, 0.2765291, , 0.1089903, , , , , , , , , , 2, 1
545, 0.07292818, 0.2799956, , 0.3889859, , , , , , , , , , 2, 1
546, 0.0739093, 0.2823641, , 0.67135, , , , , , , , , , 2, 1
547, 0.07487486, 0.2836346, , 0.9549846, , , , , , , , , , 2, 1
548, 0.07584041, 0.2837914, , 1.238776, , , , , , , , , , 2, 1
549, 0.07686826, 0.2828346, , 1.521611, , , , , , , , , , 2, 1
550, 0.07786496, 0.2807799, , 1.802391, , , , , , , , , , 2, 1
551, 0.07883051, 0.2775801, , 2.079971, , , , , , , , , , 2, 1
552, 0.07974934, 0.2732823, , 2.353253, , , , , , , , , , 2, 1
553, 0.08063703, 0.2678395, , 2.621092, , , , , , , , , , 2, 1
554, 0.08154029, 0.2613614, , 2.882454, , , , , , , , , , 2, 1
555, 0.08239683, 0.2539109, , 3.136365, , , , , , , , , , 2, 1
556, 0.08320664, 0.2454721, , 3.381837, , , , , , , , , , 2, 1
557, 0.08398531, 0.2359825, , 3.617819, , , , , , , , , , 2, 1
558, 0.08473285, 0.2255988, , 3.843418, , , , , , , , , , 2, 1
559, 0.08544922, 0.2144152, , 4.057833, , , , , , , , , , 2, 1
560, 0.08611888, 0.2022277, , 4.260061, , , , , , , , , , 2, 1
561, 0.08675738, 0.1893343, , 4.449395, , , , , , , , , , 2, 1
562, 0.08731803, 0.1756881, , 4.625083, , , , , , , , , , 2, 1
563, 0.08784753, 0.1613046, , 4.786388, , , , , , , , , , 2, 1
564, 0.08831473, 0.1463408, , 4.932729, , , , , , , , , , 2, 1
565, 0.08873522, 0.1307339, , 5.063463, , , , , , , , , , 2, 1
566, 0.08912455, 0.1146878, , 5.178151, , , , , , , , , , 2, 1
567, 0.08943602, 0.09809273, , 5.276243, , , , , , , , , , 2, 1
568, 0.08966962, 0.08118394, , 5.357427, , , , , , , , , , 2, 1
569, 0.08985651, 0.06388301, , 5.42131, , , , , , , , , , 2, 1
570, 0.08998109, 0.04637818, , 5.467689, , , , , , , , , , 2, 1
571, 0.09004338, 0.0287008, , 5.496389, , , , , , , , , , 2, 1
572, 0.09007452, 0.01080384, , 5.507193, , , , , , , , , , 2, 1
573, 0.08999666, -0.007030392, , 5.500163, , , , , , , , , , 2, 1
574, 0.08988765, -0.02491168, , 5.475251, , , , , , , , , , 2, 1
575, 0.08971635, -0.04262042, , 5.432631, , , , , , , , , , 2, 1
576, 0.08948273, -0.06026642, , 5.372364, , , , , , , , , , 2, 1
577, 0.08920242, -0.07758304, , 5.294781, , , , , , , , , , 2, 1
578, 0.08884422, -0.09464868, , 5.200132, , , , , , , , , , 2, 1
579, 0.08845489, -0.1113065, , 5.088826, , , , , , , , , , 2, 1
580, 0.08798768, -0.1275252, , 4.961301, , , , , , , , , , 2, 1
581, 0.08747377, -0.1432575, , 4.818043, , , , , , , , , , 2, 1
582, 0.08691312, -0.1584253, , 4.659618, , , , , , , , , , 2, 1
583, 0.0863369, -0.1729342, , 4.486684, , , , , , , , , , 2, 1
584, 0.08568282, -0.1868628, , 4.299821, , , , , , , , , , 2, 1
585, 0.08498202, -0.1999287, , 4.099893, , , , , , , , , , 2, 1
586, 0.08425006, -0.2123514, , 3.887541, , , , , , , , , , 2, 1
587, 0.08348697, -0.2238017, , 3.663739, , , , , , , , , , 2, 1
588, 0.08266158, -0.234405, , 3.429334, , , , , , , , , , 2, 1
589, 0.08183618, -0.2442397, , 3.185095, , , , , , , , , , 2, 1
590, 0.08096407, -0.2529294, , 2.932165, , , , , , , , , , 2, 1
591, 0.08009195, -0.2606309, , 2.671534, , , , , , , , , , 2, 1
592, 0.0791887, -0.2673286, , 2.404206, , , , , , , , , , 2, 1
593, 0.07826986, -0.2730851, , 2.131121, , , , , , , , , , 2, 1
594, 0.07730431, -0.2777122, , 1.853408, , , , , , , , , , 2, 1
595, 0.07624532, -0.2811944, , 1.572214, , , , , , , , , , 2, 1
596, 0.07529534, -0.2835785, , 1.288635, , , , , , , , , , 2, 1
597, 0.07434536, -0.2848647, , 1.003771, , , , , , , , , , 2, 1
598, 0.07339538, -0.2850059, , 0.7187648, , , , , , , , , , 2, 1
599, 0.0724454, -0.2840334, , 0.4347313, , , , , , , , , , 2, 1
600, 0.07151099, -0.2819473, , 0.1527841, , , , , , , , , , 2, 1
601, 0.07057659, -0.2787631, , -0.1259791, , , , , , , , , , 2, 1
602, 0.06967333, -0.274481, , -0.4004601, , , , , , , , , , 2, 1
603, 0.06877007, -0.2690068, , -0.669467, , , , , , , , , , 2, 1
604, 0.06796025, -0.2377303, , -0.9071973, 0.01, -0.005184006, 0.009732022, -0.1823719, -0.08274883, 0.003493254, -0.05494863, 0.05505955, -86.36243, 2, 1
