Repository: Paladin-Tier-2/EIS.EATON.EDLC-FitPlot

# EIS EATON EDLC Fit Plot

This repo contains electrochemical impedance spectroscopy (EIS) data and scripts
used for fitting and plotting EATON electric double-layer capacitors (EDLCs).

The workflow is split between MATLAB and Python:

- MATLAB extracts the useful columns from exported measurement CSV files.
- Python fits equivalent-circuit models with the `impedance` package.
- MATLAB makes the Nyquist plots, fit plots, error plots, power plots, and some
  LaTeX tables.

The repo includes measured data and generated fit outputs for `1F`, `60F`, and
`400F` capacitors at different states of charge.

## Repository Layout

```text
.
|-- ExtractNyquistAllSoc.m
|-- eis_fit_workflow.py
|-- eis_table_workflow.py
|-- 1F/
|   `-- SOC/
|-- 60F/
|   `-- SOC/
`-- 400F/
    `-- SOC/
```

Each capacitor folder follows the same basic pattern:

```text
<capacitance>F/SOC/<SOC>%SOC/
```

Examples:

```text
1F/SOC/40%SOC/
60F/SOC/80%SOC/
400F/SOC/100%SOC/
```

Inside each SOC folder, the important file types are:

| File pattern | Meaning |
| --- | --- |
| `<cap>F-<SOC>SOC.csv` | Original exported measurement CSV |
| `<cap>F-<SOC>%SOC_Python.csv` | Three-column file used by Python: frequency, real impedance, imaginary impedance |
| `<cap>F-<SOC>%SOC_Fit.csv` | Fitted impedance data |
| `<cap>F-<SOC>%SOC_Fit_params.csv` | Fitted circuit parameters |
| `<cap>F-<SOC>%SOC_Fit_errors.csv` | Fit residuals/errors |
| `<cap>F-<SOC>%SOC_Fit_rmse.csv` | RMSE for the fit |
| `<cap>F-<SOC>%SOC_Fit_mu.csv` | Lin-KK `mu` value |
| `<cap>F-<SOC>%SOC_Fit_kkResults.csv` | Lin-KK summary values |

The folder name and file names matter. The scripts expect names like `40%SOC`
and `400F-40%SOC_Python.csv`.

## Data Extraction

Use `ExtractNyquistAllSoc.m` to create the `_Python.csv` files from the exported
measurement CSV files.

Run it from MATLAB:

```matlab
ExtractNyquistAllSoc
```

When prompted, enter the capacitor folder name:

```text
1F
60F
400F
```

The script looks for:

```text
<capacitance>F/SOC/*%SOC/
```

For each SOC folder, it reads the canonical measurement CSV and writes:

```text
<capacitance>F-<SOC>%SOC_Python.csv
```

The extraction currently uses columns 6, 11, and 12 from the exported CSV:

- frequency
- real impedance
- imaginary impedance

The notes and screenshots in `1F/SOC/Readme/` and `60F/SOC/Readme/` show the
expected folder setup and export style.

## Python Fitting

Run the fitting scripts from inside the matching `SOC` folder.

Example:

```bash
cd 1F/SOC
python FitAll_Bisquert.py
```

Other fitting scripts:

```text
1F/SOC/FitAll_Bisquert.py
1F/SOC/FitAll_Distinct.py
1F/SOC/FitAllCutoff.py
60F/SOC/FitAll.py
400F/SOC/FitAll_Bisquert.py
400F/SOC/FitAll_Distinct.py
```

These files are small wrappers around `eis_fit_workflow.py`. The wrappers keep
the model-specific settings near the data: circuit string, initial guesses,
bounds, parameter names, optional cutoff frequency, and whether to show a
diagnostic plot.

The shared workflow searches the SOC subfolders for `*_Python.csv`, fits the
configured circuit, and writes fit outputs next to the input files.

The Bisquert scripts use:

```text
R_0-B_1
```

The distinct model scripts use:

```text
R_1-Wo_1-p(CPE_1,R_2-CPE_2)
```

For the Bisquert open-circuit model, the ESR-related circuit element is named
`R_0`.

Important: running a fitting script writes new `_Fit*.csv` files. If existing
results matter, copy them somewhere else first.

## MATLAB Plotting

Run the plotting scripts from inside the matching `SOC` folder.

Example:

```matlab
cd 400F/SOC
SOCFitPlot
```

Useful MATLAB scripts:

| Script | Purpose |
| --- | --- |
| `SOCPlot.m` | Plot measured Nyquist data across SOC values |
| `SOCFitPlot.m` | Plot measured data with fitted curves |

Most plotting scripts expect to start in a `SOC` folder. They look for SOC
subfolders below the current directory and write figures to a local `Figures`
folder.

Some scripts ask which SOC values to omit from a plot.

Older plot variants and one-off analysis scripts are in `extras/` folders under
each `SOC` folder. This keeps the main folder readable without deleting useful
old plotting work. Examples include frequency-label plots, legend-layout
variants, `MaxPower.m`, `RelativeError.m`, and `PlottingBasic.m`.

## Tables

The table scripts collect generated fit results into LaTeX tables.

Examples:

```bash
cd 60F/SOC
python table.py
python ParamTable.py
```

Related scripts:

```text
1F/SOC/table.py
1F/SOC/ParamTable_Bisquert.py
1F/SOC/ParamTable_Distinct.py
60F/SOC/table.py
60F/SOC/ParamTable.py
400F/SOC/table.py
400F/SOC/ParamTable.py
400F/SOC/ParamTableDistinct.py
```

These scripts write `.tex` files into the same `SOC` folder.

The table scripts are wrappers around `eis_table_workflow.py`.

## Notes And Limitations

- This is a research/thesis workflow repo, not a packaged Python library.
- The data layout is part of the workflow. Renaming folders will break scripts
  unless the paths are updated.

File: 400F/SOC/60%SOC/400F-60SOC.csv
Experiment:, 60%_SOC
Start date:, Friday, June 21, 2024
Start time:, 5:15:18 AM +02:00
Time (s), Voltage (V), Current (A), Reverse I (A), Charge (C), Frequency (Hz), V' (V), V'' (V), A' (A), A'' (A), Z' (Ohm), Z'' (Ohm), | Z | (Ohm), Phase (Deg), V Range (), I Range ()
1, 1.612111, -0.007500952, , -0.007500952, 10000, 0.0004914455, 0.0003770717, 0.1755296, -0.0915909, 0.00131958, 0.002836748, 0.003128646, 65.05341, 1, 1
1, 1.612111, -0.007500952, , -0.007500952, 7943.282, 0.0004971471, 0.0002200872, 0.1726237, -0.09966416, 0.001607892, 0.002203268, 0.002727583, 53.87894, 1, 1
1, 1.612111, -0.007500952, , -0.007500952, 6309.573, -0.0004770414, 0.0001341582, -0.09989752, 0.1730281, 0.001775339, 0.001732028, 0.002480272, 44.29251, 1, 1
1, 1.612111, -0.007500952, , -0.007500952, 5011.872, -0.0004598816, -5.259831e-05, -0.1734751, 0.0994504, 0.001864423, 0.001372046, 0.002314862, 36.3497, 1, 1
2, 1.619591, 0.007274635, , -0.000226317, 3981.071, 0.0001143196, -0.0004268446, -0.05066967, -0.1935905, 0.001918869, 0.001092761, 0.002208208, 29.66072, 1, 1
2, 1.619591, 0.007274635, , -0.000226317, 3162.277, 0.0003920757, -0.0001768631, 0.1335518, -0.1491562, 0.001964458, 0.0008696847, 0.002148359, 23.87944, 1, 1
2, 1.619591, 0.007274635, , -0.000226317, 2511.886, 0.000333999, -0.0002537476, 0.1108616, -0.166727, 0.001978992, 0.0006873789, 0.00209497, 19.15405, 1, 1
2, 1.619591, 0.007274635, , -0.000226317, 1995.262, -0.0003897162, -0.0001388375, -0.1997191, -0.01484449, 0.001991986, 0.0005471058, 0.002065753, 15.35779, 1, 1
3, 1.619591, -0.01832383, , -0.01855015, 1584.893, -0.0001542213, 0.0003798849, -0.03473822, 0.1972713, 0.002001305, 0.0004293555, 0.002046843, 12.10856, 1, 1
3, 1.619591, -0.01832383, , -0.01855015, 1258.925, -0.0001774761, -0.0003631786, -0.1166061, -0.1628191, 0.001990354, 0.0003354115, 0.002018417, 9.565528, 1, 1
3, 1.619591, -0.01832383, , -0.01855015, 999.9998, -1.642895e-06, -0.0004030613, -0.02644768, -0.1985339, 0.001995872, 0.0002576048, 0.002012427, 7.354439, 1, 1
3, 1.619591, -0.01832383, , -0.01855015, 794.328, 7.690751e-05, 0.0003959299, 0.05708155, 0.1920021, 0.002004066, 0.0001952461, 0.002013554, 5.56448, 1, 1
3, 1.619591, -0.01832383, , -0.01855015, 630.9572, 0.0003937876, -8.948928e-05, 0.1914789, -0.05865117, 0.002011032, 0.0001486331, 0.002016517, 4.226981, 1, 1
4, 1.619591, -0.000599404, , -0.01914956, 501.1871, -6.780559e-05, 0.0003980829, -0.02279602, 0.1989616, 0.002013418, 0.0001101099, 0.002016427, 3.130277, 1, 1
4, 1.619591, -0.000599404, , -0.01914956, 398.107, 0.000166585, 0.0003665856, 0.08957647, 0.1791339, 0.002009079, 7.469935e-05, 0.002010468, 2.129327, 1, 1
4, 1.619591, -0.000599404, , -0.01914956, 316.2276, -0.0001388367, -0.000378214, -0.07292049, -0.1864928, 0.002011579, 4.208575e-05, 0.002012019, 1.198553, 1, 1
4, 1.619591, -0.000599404, , -0.01914956, 251.1885, 0.000391368, -9.889797e-05, 0.193676, -0.05095208, 0.002015574, 1.961901e-05, 0.00201567, 0.5576829, 1, 1
4, 1.619591, -0.000599404, , -0.01914956, 199.5261, 0.0004065603, 5.332213e-05, 0.1985419, 0.02633513, 0.002047333, -2.995062e-06, 0.002047335, -0.08381845, 1, 1
4, 1.619591, -0.000599404, , -0.01914956, 158.4892, 0.0002360763, -0.0003342809, 0.117201, -0.1623508, 0.002043683, -2.122229e-05, 0.002043794, -0.5949573, 1, 1
4, 1.619591, -0.000599404, , -0.01914956, 125.8925, -0.0004021213, -7.439505e-05, -0.196219, -0.04008728, 0.002041596, -3.795246e-05, 0.002041949, -1.064983, 1, 1
5, 1.619436, -0.0002229558, , -0.01937251, 99.99994, -0.0003246119, -0.0002502581, -0.1555684, -0.1261607, 0.002045765, -5.037656e-05, 0.002046385, -1.410613, 1, 1
5, 1.619436, -0.0002229558, , -0.01937251, 79.43277, -0.0003862127, -0.0001327254, -0.1871371, -0.07120392, 0.002038531, -6.64008e-05, 0.002039613, -1.865628, 1, 1
5, 1.619436, -0.0002229558, , -0.01937251, 63.09569, -0.0003676961, 0.0001857879, -0.1822703, 0.08289115, 0.002055706, -8.442466e-05, 0.002057438, -2.351728, 1, 1
5, 1.619436, -0.0002229558, , -0.01937251, 50.11869, -0.0004115921, 3.450275e-05, -0.200113, 0.007933769, 0.002060395, -9.072896e-05, 0.002062392, -2.521376, 1, 1
5, 1.619436, -0.0002229558, , -0.01937251, 39.81069, 0.0004126621, -5.395948e-05, 0.1996557, -0.01516525, 0.002075423, -0.0001126198, 0.002078476, -3.106025, 1, 1
5, 1.619436, -0.0002229558, , -0.01937251, 31.62275, 0.0003774212, -0.000179373, 0.1856749, -0.07501002, 0.002083016, -0.0001245509, 0.002086736, -3.421844, 1, 1
6, 1.619591, -0.001195447, , -0.02056796, 25.11885, -0.0003354907, -0.0002564985, -0.1504607, -0.1321741, 0.002103813, -0.0001433673, 0.002108693, -3.898475, 1, 1
6, 1.619591, -0.001195447, , -0.02056796, 19.95261, 0.0002697704, -0.0003281387, 0.1385102, -0.1445607, 0.002115665, -0.0001609753, 0.00212178, -4.3511, 1, 1
6, 1.619591, -0.001195447, , -0.02056796, 15.84892, 0.000237781, -0.0003550477, 0.1247144, -0.1566438, 0.002126931, -0.0001754175, 0.002134153, -4.714767, 1, 1
6, 1.619591, -0.001195447, , -0.02056796, 12.58924, -0.0001684934, -0.0003985457, -0.06035747, -0.1909493, 0.002151168, -0.0002024325, 0.002160672, -5.375903, 1, 1
6, 1.619591, -0.001195447, , -0.02056796, 9.999991, -0.0001906898, 0.0003944821, -0.1056965, 0.1700639, 0.002175975, -0.0002311078, 0.002188214, -6.062591, 1, 1
7, 1.619747, 0.002302383, , -0.01826558, 7.943275, 0.0001806651, -0.0004056577, 0.1019718, -0.1723757, 0.00220256, -0.0002548726, 0.002217258, -6.600711, 1, 1
7, 1.619747, 0.002302383, , -0.01826558, 6.309568, 2.840765e-05, 0.0004512049, -0.0132869, 0.1998479, 0.002238397, -0.0002909663, 0.002257229, -7.406276, 1, 1
7, 1.619747, 0.002302383, , -0.01826558, 5.011868, -0.0004232402, -0.0001731032, -0.1732788, -0.1003892, 0.002262051, -0.0003115341, 0.002283403, -7.841557, 1, 1
7, 1.619747, 0.002302383, , -0.01826558, 3.981068, 0.0001703133, -0.0004340225, 0.1003697, -0.173322, 0.002301406, -0.0003500883, 0.002327881, -8.649485, 1, 1
8, 1.619591, -0.01046548, , -0.02873106, 3.162275, 0.0004782967, -2.115626e-06, 0.197642, 0.03249418, 0.00235461, -0.000397824, 0.00238798, -9.589866, 1, 1
8, 1.619591, -0.01046548, , -0.02873106, 2.511884, 0.0002453851, 0.000421893, 0.06869777, 0.1881109, 0.002399198, -0.0004282873, 0.002437126, -10.12141, 1, 1
9, 1.619591, -0.02657432, , -0.05530538, 1.99526, -0.0001339242, 0.0004827983, -0.08940225, 0.179231, 0.002455487, -0.0004776064, 0.002501504, -11.00693, 1, 1
9, 1.619591, -0.02657432, , -0.05530538, 1.584892, -0.0003840438, 0.0003321821, -0.1754933, 0.09654039, 0.002479342, -0.0005289401, 0.002535136, -12.04288, 1, 1
10, 1.619747, -0.01313199, , -0.06843737, 1.258924, -0.0005022637, 0.0001271682, -0.2002228, 0.004099167, 0.002520471, -0.0005835316, 0.002587138, -13.03528, 1, 1
11, 1.619747, -0.007830344, , -0.0762677, 0.999999, -0.0005234812, -8.596356e-05, -0.1831389, -0.08111519, 0.002563408, -0.0006659848, 0.002648508, -14.56372, 1, 1
12, 1.619903, 0.03174376, , -0.04452395, 0.794327, -0.0004891523, -0.0002301425, -0.1495312, -0.1332713, 0.002587557, -0.0007670947, 0.002698867, -16.51273, 1, 1
13, 1.620059, 0.1058727, , 0.06134871, , , , , , , , , , 1, 1
14, 1.619436, -0.1363717, , -0.07502297, 0.630957, -0.0004416742, -0.0003319085, -0.1115316, -0.1663346, 0.002604778, -0.0009087651, 0.002758754, -19.23306, 1, 1
15, 1.620371, 0.1646613, , 0.08963832, , , , , , , , , , 1, 1
16, 1.61928, -0.1689658, , -0.07932748, 0.501187, -0.0003942105, -0.000408407, -0.07320146, -0.18645, 0.002617121, -0.001086797, 0.002833805, -22.55138, 1, 1
17, 1.620526, 0.2152779, , 0.1359504, , , , , , , , , , 1, 1
18, 1.619747, -0.1705814, , -0.034631, , , , , , , , , , 1, 1
19, 1.619747, 0.03800221, , 0.003371213, 0.398107, -0.0003665401, -0.0004658215, -0.04045389, -0.1961765, 0.002647224, -0.001322532, 0.002959203, -26.54635, 1, 1
20, 1.620682, 0.1962516, , 0.1996228, , , , , , , , , , 1, 1
21, 1.619747, -0.2056538, , -0.006031018, , , , , , , , , , 1, 1
22, 1.619591, -0.04091072, , -0.04694174, 0.316227, -0.000367208, -0.0005069451, -0.01685881, -0.199558, 0.00267669, -0.001613978, 0.003125635, -31.08894, 1, 1
23, 1.620838, 0.2541775, , 0.2072358, , , , , , , , , , 1, 1
24, 1.620682, 0.02176788, , 0.2290037, , , , , , , , , , 1, 1
25, 1.619436, -0.2556586, , -0.02665494, , , , , , , , , , 1, 1
26, 1.619436, -0.025743, , -0.05239794, 0.251188, -0.0003934673, -0.0005440703, 0.001996736, -0.2002958, 0.002696483, -0.001991312, 0.003352066, -36.44531, 1, 1
27, 1.620526, 0.2487033, , 0.1963054, , , , , , , , , , 1, 1
28, 1.621306, 0.1659161, , 0.3622215, , , , , , , , , , 1, 1
29, 1.620371, -0.1460652, , 0.2161563, , , , , , , , , , 1, 1
30, 1.619436, -0.2577291, , -0.04157281, , , , , , , , , , 1, 1
31, 1.619591, -0.01945318, , -0.06102599, 0.199526, -0.0004445668, -0.0005881698, 0.01725445, -0.1995593, 0.002734285, -0.002464156, 0.003680812, -42.02539, 1, 1
32, 1.620682, 0.2260851, , 0.1650591, , , , , , , , , , 1, 1
33, 1.621462, 0.2501778, , 0.4152369, , , , , , , , , , 1, 1
34, 1.621462, 0.04559391, , 0.4608307, , , , , , , , , , 1, 1
35, 1.620526, -0.2012148, , 0.2596159, , , , , , , , , , 1, 1
36, 1.619436, -0.2649444, , -0.005328467, , , , , , , , , , 1, 1
37, 1.61928, -0.08741774, , -0.09274621, 0.158489, -0.0005219654, -0.0006371309, 0.02909031, -0.1981513, 0.002768977, -0.003040686, 0.004112543, -47.67769, 1, 1
38, 1.620371, 0.1496347, , 0.05688853, , , , , , , , , , 1, 1
39, 1.621462, 0.2706001, , 0.3274886, , , , , , , , , , 1, 1
40, 1.622085, 0.2306652, , 0.5581538, , , , , , , , , , 1, 1
41, 1.621929, 0.05338952, , 0.6115433, , , , , , , , , , 1, 1
42, 1.62115, -0.1559156, , 0.4556277, , , , , , , , , , 1, 1
43, 1.620371, -0.273038, , 0.1825897, , , , , , , , , , 1, 1
44, 1.619591, -0.2282721, , -0.04568234, , , , , , , , , , 1, 1
45, 1.619747, -0.04836125, , -0.0940436, 0.125892, -0.000628517, -0.0006986466, 0.03891117, -0.1964892, 0.002811922, -0.003755586, 0.004691624, -53.17668, 1, 1
46, 1.620526, 0.1430626, , 0.04901899, , , , , , , , , , 1, 1
47, 1.621306, 0.2567656, , 0.3057846, , , , , , , , , , 1, 1
48, 1.622241, 0.2722, , 0.5779846, , , , , , , , , , 1, 1
49, 1.622552, 0.1834994, , 0.761484, , , , , , , , , , 1, 1
50, 1.622552, 0.02446576, , 0.7859497, , , , , , , , , , 1, 1
51, 1.621929, -0.144183, , 0.6417667, , , , , , , , , , 1, 1
52, 1.620994, -0.2579016, , 0.3838651, , , , , , , , , , 1, 1
53, 1.620059, -0.2733517, , 0.1105134, , , , , , , , , , 1, 1
54, 1.619747, -0.1846198, , -0.07410638, , , , , , , , , , 1, 1
55, 1.619591, -0.0255234, , -0.09962979, , , , , , , , , , 1, 1
56, 1.620371, 0.1301065, , 0.03047672, 0.1, -0.0007707062, -0.0007725673, 0.04757396, -0.1945845, 0.00283265, -0.004653332, 0.005447697, -58.66963, 1, 1
57, 1.621306, 0.2335199, , 0.2639967, , , , , , , , , , 1, 1
58, 1.622085, 0.2798544, , 0.5438511, , , , , , , , , , 1, 1
59, 1.62302, 0.2576753, , 0.8015264, , , , , , , , , , 1, 1
60, 1.623487, 0.1726138, , 0.9741402, , , , , , , , , , 1, 1
61, 1.623176, 0.04526452, , 1.019405, , , , , , , , , , 1, 1
62, 1.622864, -0.09333111, , 0.9260736, , , , , , , , , , 1, 1
63, 1.622085, -0.2092614, , 0.7168121, , , , , , , , , , 1, 1
64, 1.620994, -0.2742458, , 0.4425664, , , , , , , , , , 1, 1
65, 1.620215, -0.2725518, , 0.1700146, , , , , , , , , , 1, 1
66, 1.619747, -0.2043519, , -0.03433732, , , , , , , , , , 1, 1
67, 1.619747, -0.08657073, , -0.1209081, , , , , , , , , , 1, 1
68, 1.620059, 0.05114652, , -0.06976153, 0.079433, -0.0009643963, -0.0008632194, 0.05356605, -0.1929777, 0.002865221, -0.005792768, 0.006462635, -63.68206, 1, 1
69, 1.620682, 0.1605047, , 0.09074315, , , , , , , , , , 1, 1
70, 1.621462, 0.2376138, , 0.328357, , , , , , , , , , 1, 1
71, 1.622241, 0.2779095, , 0.6062664, , , , , , , , , , 1, 1
72, 1.62302, 0.2749135, , 0.8811799, , , , , , , , , , 1, 1
73, 1.623643, 0.2292378, , 1.110418, , , , , , , , , , 1, 1
74, 1.624111, 0.147925, , 1.258343, , , , , , , , , , 1, 1
75, 1.624422, 0.04353913, , 1.301882, , , , , , , , , , 1, 1
76, 1.623799, -0.06765422, , 1.234228, , , , , , , , , , 1, 1
77, 1.62302, -0.1684953, , 1.065732, , , , , , , , , , 1, 1
78, 1.622241, -0.2432202, , 0.8225123, , , , , , , , , , 1, 1
79, 1.621306, -0.2803944, , 0.5421178, , , , , , , , , , 1, 1
80, 1.620371, -0.2741203, , 0.2679976, , , , , , , , , , 1, 1
81, 1.619747, -0.2253389, , 0.04265865, , , , , , , , , , 1, 1
82, 1.619591, -0.1417988, , -0.09914016, , , , , , , , , , 1, 1
83, 1.619591, -0.03628355, , -0.1354237, , , , , , , , , , 1, 1
84, 1.619903, 0.07312167, , -0.06230203, 0.063096, -0.001219308, -0.0009778131, 0.05838537, -0.1915994, 0.002895339, -0.007246126, 0.007803162, -68.2198, 1, 1
85, 1.620682, 0.1578539, , 0.09555184, , , , , , , , , , 1, 1
86, 1.621462, 0.2227441, , 0.318296, , , , , , , , , , 1, 1
87, 1.622241, 0.265769, , 0.5840649, , , , , , , , , , 1, 1
88, 1.623176, 0.2825837, , 0.8666486, , , , , , , , , , 1, 1
89, 1.623955, 0.2715569, , 1.138206, , , , , , , , , , 1, 1
90, 1.624422, 0.2337238, , 1.371929, , , , , , , , , , 1, 1
91, 1.62489, 0.1728961, , 1.544825, , , , , , , , , , 1, 1
92, 1.625046, 0.09504978, , 1.639875, , , , , , , , , , 1, 1
93, 1.624734, 0.007682454, , 1.647558, , , , , , , , , , 1, 1
94, 1.624267, -0.08045346, , 1.567104, , , , , , , , , , 1, 1
95, 1.623643, -0.1607153, , 1.406389, , , , , , , , , , 1, 1
96, 1.62302, -0.2252134, , 1.181175, , , , , , , , , , 1, 1
97, 1.622085, -0.2676266, , 0.9135489, , , , , , , , , , 1, 1
98, 1.621306, -0.2838138, , 0.6297351, , , , , , , , , , 1, 1
99, 1.620838, -0.2720969, , 0.3576382, , , , , , , , , , 1, 1
100, 1.620215, -0.2336835, , 0.1239547, , , , , , , , , , 1, 1
101, 1.619591, -0.1723225, , -0.04836772, , , , , , , , , , 1, 1
102, 1.619436, -0.09411538, , -0.1424831, , , , , , , , , , 1, 1
103, 1.619747, -0.006669629, , -0.1491527, , , , , , , , , , 1, 1
104, 1.620215, 0.08007028, , -0.06908246, 0.050119, -0.001539809, -0.001120375, 0.06219511, -0.1904193, 0.002929952, -0.009043403, 0.009506196, -72.04831, 1, 1
105, 1.620838, 0.1478309, , 0.07874847, , , , , , , , , , 1, 1
106, 1.621617, 0.203059, , 0.2818075, , , , , , , , , , 1, 1
107, 1.622396, 0.245629, , 0.5274365, , , , , , , , , , 1, 1
108, 1.622864, 0.2728902, , 0.8003266, , , , , , , , , , 1, 1
109, 1.623955, 0.2831641, , 1.083491, , , , , , , , , , 1, 1
110, 1.62489, 0.2756978, , 1.359189, , , , , , , , , , 1, 1
111, 1.625358, 0.2510561, , 1.610245, , , , , , , , , , 1, 1
112, 1.625825, 0.2107762, , 1.821021, , , , , , , , , , 1, 1
113, 1.626293, 0.1573519, , 1.978373, , , , , , , , , , 1, 1
114, 1.626293, 0.09412435, , 2.072497, , , , , , , , , , 1, 1
115, 1.626293, 0.02496769, , 2.097465, , , , , , , , , , 1, 1
116, 1.625981, -0.04583592, , 2.051629, , , , , , , , , , 1, 1
117, 1.625513, -0.1137221, , 1.937907, , , , , , , , , , 1, 1
118, 1.62489, -0.1746282, , 1.763279, , , , , , , , , , 1, 1
119, 1.624267, -0.2246644, , 1.538614, , , , , , , , , , 1, 1
120, 1.623487, -0.2608035, , 1.277811, , , , , , , , , , 1, 1
121, 1.622708, -0.2807081, , 0.9971026, , , , , , , , , , 1, 1
122, 1.622085, -0.2831707, , 0.7139319, , , , , , , , , , 1, 1
123, 1.621462, -0.2680814, , 0.4458504, , , , , , , , , , 1, 1
124, 1.620838, -0.2362245, , 0.2096259, , , , , , , , , , 1, 1
125, 1.620526, -0.1897959, , 0.01982997, , , , , , , , , , 1, 1
126, 1.620059, -0.131572, , -0.111742, , , , , , , , , , 1, 1
127, 1.619903, -0.06522299, , -0.176965, , , , , , , , , , 1, 1
128, 1.620371, 0.005188485, , -0.1717765, , , , , , , , , , 1, 1
129, 1.620526, 0.07492549, , -0.09685101, 0.039811, -0.001952788, -0.001294091, 0.06496828, -0.18945, 0.002949136, -0.01131903, 0.01169691, -75.39644, 1, 1
130, 1.620994, 0.1314241, , 0.03457306, , , , , , , , , , 1, 1
131, 1.621773, 0.178433, , 0.2130061, , , , , , , , , , 1, 1
132, 1.622396, 0.2184149, , 0.431421, , , , , , , , , , 1, 1
133, 1.623176, 0.2497699, , 0.681191, , , , , , , , , , 1, 1
134, 1.623955, 0.2713216, , 0.9525126, , , , , , , , , , 1, 1
135, 1.624578, 0.2821602, , 1.234673, , , , , , , , , , 1, 1
136, 1.625513, 0.2818622, , 1.516535, , , , , , , , , , 1, 1
137, 1.626293, 0.2704432, , 1.786978, , , , , , , , , , 1, 1
138, 1.626916, 0.2483426, , 2.035321, , , , , , , , , , 1, 1
139, 1.627383, 0.2164856, , 2.251806, , , , , , , , , , 1, 1
140, 1.627851, 0.1760802, , 2.427886, , , , , , , , , , 1, 1
141, 1.628163, 0.1287889, , 2.556675, , , , , , , , , , 1, 1
142, 1.628474, 0.0763058, , 2.632981, , , , , , , , , , 1, 1
143, 1.628319, 0.02088951, , 2.653871, , , , , , , , , , 1, 1
144, 1.628163, -0.03553065, , 2.61834, , , , , , , , , , 1, 1
145, 1.627695, -0.09044501, , 2.527895, , , , , , , , , , 1, 1
146, 1.627228, -0.1418929, , 2.386002, , , , , , , , , , 1, 1
147, 1.626604, -0.1876941, , 2.198308, , , , , , , , , , 1, 1
148, 1.625981, -0.2262173, , 1.972091, , , , , , , , , , 1, 1
149, 1.625202, -0.2558469, , 1.716244, , , , , , , , , , 1, 1
150, 1.624422, -0.2754065, , 1.440838, , , , , , , , , , 1, 1
151, 1.623643, -0.2841275, , 1.15671, , , , , , , , , , 1, 1
152, 1.622552, -0.2817433, , 0.8749666, , , , , , , , , , 1, 1
153, 1.621929, -0.2683324, , 0.6066343, , , , , , , , , , 1, 1
154, 1.62115, -0.2443025, , 0.3623318, , , , , , , , , , 1, 1
155, 1.620838, -0.2106731, , 0.1516587, , , , , , , , , , 1, 1
156, 1.620371, -0.168809, , -0.0171503, , , , , , , , , , 1, 1
157, 1.620059, -0.1203569, , -0.1375072, , , , , , , , , , 1, 1
158, 1.619903, -0.0671366, , -0.2046438, , , , , , , , , , 1, 1
159, 1.620215, -0.01132817, , -0.215972, , , , , , , , , , 1, 1
160, 1.620371, 0.0449665, , -0.1710055, , , , , , , , , , 1, 1
161, 1.620838, 0.09782608, , -0.07317945, 0.031623, -0.002476203, -0.001519499, 0.0673514, -0.188628, 0.002987393, -0.01419411, 0.01450508, -78.1146, 1, 1
162, 1.620994, 0.1395334, , 0.06635395, , , , , , , , , , 1, 1
163, 1.621617, 0.1765978, , 0.2429518, , , , , , , , , , 1, 1
164, 1.622241, 0.2093331, , 0.4522849, , , , , , , , , , 1, 1
165, 1.62302, 0.2368452, , 0.6891301, , , , , , , , , , 1, 1
166, 1.623955, 0.2584282, , 0.9475584, , , , , , , , , , 1, 1
167, 1.624734, 0.273643, , 1.221201, , , , , , , , , , 1, 1
168, 1.625513, 0.2819405, , 1.503142, , , , , , , , , , 1, 1
169, 1.626293, 0.2832895, , 1.786431, , , , , , , , , , 1, 1
170, 1.627228, 0.277533, , 2.063964, , , , , , , , , , 1, 1
171, 1.628007, 0.264922, , 2.328887, , , , , , , , , , 1, 1
172, 1.62863, 0.245582, , 2.574468, , , , , , , , , , 1, 1
173, 1.629254, 0.2202658, , 2.794734, , , , , , , , , , 1, 1
174, 1.629721, 0.1893814, , 2.984116, , , , , , , , , , 1, 1
175, 1.630033, 0.1538384, , 3.137954, , , , , , , , , , 1, 1
176, 1.630189, 0.1144996, , 3.252454, , , , , , , , , , 1, 1
177, 1.630033, 0.07222761, , 3.324681, , , , , , , , , , 1, 1
178, 1.630189, 0.02810476, , 3.352786, , , , , , , , , , 1, 1
179, 1.630345, -0.01673961, , 3.336046, , , , , , , , , , 1, 1
180, 1.630189, -0.06112912, , 3.274917, , , , , , , , , , 1, 1
181, 1.629721, -0.1040128, , 3.170904, , , , , , , , , , 1, 1
182, 1.629254, -0.1443555, , 3.026549, , , , , , , , , , 1, 1
183, 1.62863, -0.1810592, , 2.84549, , , , , , , , , , 1, 1
184, 1.628007, -0.2133396, , 2.63215, , , , , , , , , , 1, 1
185, 1.627383, -0.240287, , 2.391863, , , , , , , , , , 1, 1
186, 1.626604, -0.2613524, , 2.130511, , , , , , , , , , 1, 1
187, 1.625669, -0.27583, , 1.854681, , , , , , , , , , 1, 1
188, 1.625046, -0.2835315, , 1.571149, , , , , , , , , , 1, 1
189, 1.624111, -0.2841589, , 1.28699, , , , , , , , , , 1, 1
190, 1.623487, -0.2778063, , 1.009184, , , , , , , , , , 1, 1
191, 1.622552, -0.2644738, , 0.7447102, , , , , , , , , , 1, 1
192, 1.621773, -0.2446319, , 0.5000783, , , , , , , , , , 1, 1
193, 1.621306, -0.2186883, , 0.28139, , , , , , , , , , 1, 1
194, 1.620994, -0.1874118, , 0.09397826, , , , , , , , , , 1, 1
195, 1.620682, -0.1513982, , -0.05741996, , , , , , , , , , 1, 1
196, 1.620371, -0.111683, , -0.1691029, , , , , , , , , , 1, 1
197, 1.620215, -0.06919138, , -0.2382943, , , , , , , , , , 1, 1
198, 1.620371, -0.02495873, , -0.263253, , , , , , , , , , 1, 1
199, 1.620371, 0.01988564, , -0.2433674, , , , , , , , , , 1, 1
200, 1.620526, 0.06418104, , -0.1791864, , , , , , , , , , 1, 1
201, 1.620838, 0.1048688, , -0.07431755, 0.025119, -0.003135854, -0.001803422, 0.06945416, -0.1878879, 0.003016594, -0.01780513, 0.01805886, -80.3841, 1, 1
202, 1.62115, 0.1374473, , 0.0631297, , , , , , , , , , 1, 1
203, 1.621773, 0.1674376, , 0.2305673, , , , , , , , , , 1, 1
204, 1.622708, 0.1948085, , 0.4253758, , , , , , , , , , 1, 1
205, 1.623332, 0.2190737, , 0.6444495, , , , , , , , , , 1, 1
206, 1.623955, 0.2399195, , 0.8843691, , , , , , , , , , 1, 1
207, 1.624578, 0.2569852, , 1.141354, , , , , , , , , , 1, 1
208, 1.625513, 0.2699884, , 1.411343, , , , , , , , , , 1, 1
209, 1.626293, 0.2788035, , 1.690146, , , , , , , , , , 1, 1
210, 1.627072, 0.2831797, , 1.973326, , , , , , , , , , 1, 1
211, 1.628007, 0.2831483, , 2.256474, , , , , , , , , , 1, 1
212, 1.628786, 0.278678, , 2.535152, , , , , , , , , , 1, 1
213, 1.629409, 0.2697374, , 2.80489, , , , , , , , , , 1, 1
214, 1.630189, 0.2566088, , 3.061498, , , , , , , , , , 1, 1
215, 1.630656, 0.2394019, , 3.3009, , , , , , , , , , 1, 1
216, 1.631279, 0.2184777, , 3.519378, , , , , , , , , , 1, 1
217, 1.631903, 0.194087, , 3.713465, , , , , , , , , , 1, 1
218, 1.63237, 0.1666533, , 3.880118, , , , , , , , , , 1, 1
219, 1.632682, 0.1366316, , 4.01675, , , , , , , , , , 1, 1
220, 1.632838, 0.1044453, , 4.121195, , , , , , , , , , 1, 1
221, 1.632838, 0.07058065, , 4.191776, , , , , , , , , , 1, 1
222, 1.632994, 0.03561804, , 4.227394, , , , , , , , , , 1, 1
223, 1.632994, 2.800953e-05, , 4.227422, , , , , , , , , , 1, 1
224, 1.632994, -0.03549928, , 4.191923, , , , , , , , , , 1, 1
225, 1.632682, -0.07054032, , 4.121382, , , , , , , , , , 1, 1
226, 1.63237, -0.1044206, , 4.016962, , , , , , , , , , 1, 1
227, 1.631747, -0.1367324, , 3.880229, , , , , , , , , , 1, 1
228, 1.631279, -0.1668483, , 3.713381, , , , , , , , , , 1, 1
229, 1.630812, -0.1943604, , 3.519021, , , , , , , , , , 1, 1
230, 1.629877, -0.2188609, , 3.30016, , , , , , , , , , 1, 1
231, 1.629254, -0.239989, , 3.060171, , , , , , , , , , 1, 1
232, 1.628786, -0.2572272, , 2.802943, , , , , , , , , , 1, 1
233, 1.628007, -0.2705754, , 2.532368, , , , , , , , , , 1, 1
234, 1.627228, -0.279516, , 2.252852, , , , , , , , , , 1, 1
235, 1.626293, -0.2842373, , 1.968615, , , , , , , , , , 1, 1
236, 1.625669, -0.2844256, , 1.684189, , , , , , , , , , 1, 1
237, 1.624734, -0.2801435, , 1.404046, , , , , , , , , , 1, 1
238, 1.624111, -0.2715165, , 1.132529, , , , , , , , , , 1, 1
239, 1.623332, -0.2586859, , 0.8738433, , , , , , , , , , 1, 1
240, 1.622708, -0.2417301, , 0.6321132, , , , , , , , , , 1, 1
241, 1.622085, -0.2209627, , 0.4111505, , , , , , , , , , 1, 1
242, 1.621617, -0.1967602, , 0.2143903, , , , , , , , , , 1, 1
243, 1.62115, -0.169452, , 0.04493827, , , , , , , , , , 1, 1
244, 1.620682, -0.1395872, , -0.09464891, , , , , , , , , , 1, 1
245, 1.620371, -0.1075263, , -0.2021753, , , , , , , , , , 1, 1
246, 1.620371, -0.07372444, , -0.2758997, , , , , , , , , , 1, 1
247, 1.620215, -0.03877752, , -0.3146772, , , , , , , , , , 1, 1
248, 1.620215, -0.003218855, , -0.3178961, , , , , , , , , , 1, 1
249, 1.620526, 0.03237117, , -0.2855249, , , , , , , , , , 1, 1
250, 1.620838, 0.06741222, , -0.2181127, , , , , , , , , , 1, 1
251, 1.62115, 0.1005083, , -0.1176044, 0.019953, -0.003965876, -0.002152781, 0.07085953, -0.1873197, 0.003047593, -0.02232455, 0.02253161, -82.22643, 1, 1
252, 1.621462, 0.1271577, , 0.009553257, , , , , , , , , , 1, 1
253, 1.621929, 0.151768, , 0.1613212, , , , , , , , , , 1, 1
254, 1.622396, 0.1748568, , 0.336178, , , , , , , , , , 1, 1
255, 1.623176, 0.1962516, , 0.5324296, , , , , , , , , , 1, 1
256, 1.623955, 0.2156857, , 0.7481152, , , , , , , , , , 1, 1
257, 1.624578, 0.2329866, , 0.9811019, , , , , , , , , , 1, 1
258, 1.625202, 0.2479661, , 1.229068, , , , , , , , , , 1, 1
259, 1.626137, 0.2604517, , 1.48952, , , , , , , , , , 1, 1
260, 1.626604, 0.2703648, , 1.759884, , , , , , , , , , 1, 1
261, 1.627539, 0.2776428, , 2.037527, , , , , , , , , , 1, 1
262, 1.628319, 0.2821131, , 2.31964, , , , , , , , , , 1, 1
263, 1.628942, 0.2838071, , 2.603447, , , , , , , , , , 1, 1
264, 1.629721, 0.2826151, , 2.886063, , , , , , , , , , 1, 1
265, 1.6305, 0.2787094, , 3.164772, , , , , , , , , , 1, 1
266, 1.631279, 0.2719961, , 3.436768, , , , , , , , , , 1, 1
267, 1.632059, 0.2625692, , 3.699337, , , , , , , , , , 1, 1
268, 1.632682, 0.2505699, , 3.949907, , , , , , , , , , 1, 1
269, 1.633461, 0.2360766, , 4.185984, , , , , , , , , , 1, 1
270, 1.634241, 0.2191992, , 4.405183, , , , , , , , , , 1, 1
271, 1.634708, 0.2001415, , 4.605325, , , , , , , , , , 1, 1
272, 1.635175, 0.1791232, , 4.784448, , , , , , , , , , 1, 1
273, 1.635643, 0.1563481, , 4.940796, , , , , , , , , , 1, 1
274, 1.635643, 0.1320515, , 5.072847, , , , , , , , , , 1, 1
275, 1.636111, 0.106406, , 5.179253, , , , , , , , , , 1, 1
276, 1.636422, 0.07967815, , 5.258931, , , , , , , , , , 1, 1
277, 1.636578, 0.05215038, , 5.311082, , , , , , , , , , 1, 1
278, 1.636266, 0.02408932, , 5.335171, , , , , , , , , , 1, 1
279, 1.636111, -0.004191346, , 5.33098, , , , , , , , , , 1, 1
280, 1.636111, -0.03245632, , 5.298523, , , , , , , , , , 1, 1
281, 1.635955, -0.06042328, , 5.2381, , , , , , , , , , 1, 1
282, 1.635799, -0.08780988, , 5.15029, , , , , , , , , , 1, 1
283, 1.635331, -0.1142397, , 5.036051, , , , , , , , , , 1, 1
284, 1.63502, -0.1395715, , 4.896479, , , , , , , , , , 1, 1
285, 1.634708, -0.1635387, , 4.73294, , , , , , , , , , 1, 1
286, 1.634085, -0.1859373, , 4.547003, , , , , , , , , , 1, 1
287, 1.633305, -0.2064381, , 4.340565, , , , , , , , , , 1, 1
288, 1.632682, -0.2249154, , 4.11565, , , , , , , , , , 1, 1
289, 1.631903, -0.2412125, , 3.874437, , , , , , , , , , 1, 1
290, 1.630968, -0.255094, , 3.619343, , , , , , , , , , 1, 1
291, 1.630189, -0.2664502, , 3.352893, , , , , , , , , , 1, 1
292, 1.629409, -0.2751398, , 3.077753, , , , , , , , , , 1, 1
293, 1.628786, -0.2811787, , 2.796574, , , , , , , , , , 1, 1
294, 1.628007, -0.2843628, , 2.512212, , , , , , , , , , 1, 1
295, 1.627228, -0.2847863, , 2.227425, , , , , , , , , , 1, 1
296, 1.626448, -0.2823865, , 1.945039, , , , , , , , , , 1, 1
297, 1.625669, -0.2771632, , 1.667876, , , , , , , , , , 1, 1
298, 1.62489, -0.2692421, , 1.398633, , , , , , , , , , 1, 1
299, 1.624111, -0.2586232, , 1.14001, , , , , , , , , , 1, 1
300, 1.623643, -0.2455103, , 0.8945001, , , , , , , , , , 1, 1
301, 1.622864, -0.2299033, , 0.6645967, , , , , , , , , , 1, 1
302, 1.622396, -0.2120064, , 0.4525904, , , , , , , , , , 1, 1
303, 1.621929, -0.1920546, , 0.2605357, , , , , , , , , , 1, 1
304, 1.621617, -0.170205, , 0.0903308, , , , , , , , , , 1, 1
305, 1.621462, -0.1467083, , -0.0563775, , , , , , , , , , 1, 1
306, 1.62115, -0.1216745, , -0.178052, , , , , , , , , , 1, 1
307, 1.620838, -0.09551137, , -0.2735634, , , , , , , , , , 1, 1
308, 1.620682, -0.06840711, , -0.3419705, , , , , , , , , , 1, 1
309, 1.620682, -0.04062838, , -0.3825989, , , , , , , , , , 1, 1
310, 1.620682, -0.01241046, , -0.3950093, , , , , , , , , , 1, 1
311, 1.620682, 0.01593294, , -0.3790764, , , , , , , , , , 1, 1
312, 1.620994, 0.04407243, , -0.335004, , , , , , , , , , 1, 1
313, 1.62115, 0.07174136, , -0.2632626, , , , , , , , , , 1, 1
314, 1.621617, 0.09840644, , -0.1648562, 0.015849, -0.005016789, -0.002601483, 0.07205699, -0.1868728, 0.003107462, -0.02804422, 0.02821586, -83.67709, 1, 1
315, 1.622085, 0.1202561, , -0.04460005, , , , , , , , , , 1, 1
316, 1.622552, 0.1401765, , 0.09557644, , , , , , , , , , 1, 1
317, 1.622864, 0.1592185, , 0.2547949, , , , , , , , , , 1, 1
318, 1.623643, 0.1773037, , 0.4320986, , , , , , , , , , 1, 1
319, 1.624111, 0.1943223, , 0.6264209, , , , , , , , , , 1, 1
320, 1.624734, 0.2100547, , 0.8364756, , , , , , , , , , 1, 1
321, 1.625358, 0.2244852, , 1.060961, , , , , , , , , , 1, 1
322, 1.625981, 0.2375354, , 1.298496, , , , , , , , , , 1, 1
323, 1.626604, 0.249017, , 1.547513, , , , , , , , , , 1, 1
324, 1.627539, 0.2590557, , 1.806569, , , , , , , , , , 1, 1
325, 1.628163, 0.2674316, , 2.074, , , , , , , , , , 1, 1
326, 1.629098, 0.2741293, , 2.34813, , , , , , , , , , 1, 1
327, 1.629877, 0.2790858, , 2.627216, , , , , , , , , , 1, 1
328, 1.630656, 0.2823013, , 2.909517, , , , , , , , , , 1, 1
329, 1.631435, 0.2837444, , 3.193261, , , , , , , , , , 1, 1
330, 1.632059, 0.2834777, , 3.476739, , , , , , , , , , 1, 1
331, 1.632838, 0.2812975, , 3.758036, , , , , , , , , , 1, 1
332, 1.633617, 0.2774702, , 4.035507, , , , , , , , , , 1, 1
333, 1.634396, 0.2718235, , 4.30733, , , , , , , , , , 1, 1
334, 1.635175, 0.2645299, , 4.57186, , , , , , , , , , 1, 1
335, 1.635799, 0.2555421, , 4.827402, , , , , , , , , , 1, 1
336, 1.636422, 0.2450173, , 5.07242, , , , , , , , , , 1, 1
337, 1.637201, 0.2328768, , 5.305296, , , , , , , , , , 1, 1
338, 1.637669, 0.2193247, , 5.524621, , , , , , , , , , 1, 1
339, 1.638292, 0.2043923, , 5.729013, , , , , , , , , , 1, 1
340, 1.63876, 0.1881423, , 5.917156, , , , , , , , , , 1, 1
341, 1.639071, 0.1707786, , 6.087934, , , , , , , , , , 1, 1
342, 1.639227, 0.1523013, , 6.240235, , , , , , , , , , 1, 1
343, 1.639539, 0.1328985, , 6.373134, , , , , , , , , , 1, 1
344, 1.640007, 0.112633, , 6.485767, , , , , , , , , , 1, 1
345, 1.640162, 0.09167743, , 6.577444, , , , , , , , , , 1, 1
346, 1.640007, 0.07012578, , 6.64757, , , , , , , , , , 1, 1
347, 1.640162, 0.04815062, , 6.695721, , , , , , , , , , 1, 1
348, 1.640162, 0.02587744, , 6.721598, , , , , , , , , , 1, 1
349, 1.640318, 0.003384671, , 6.724983, , , , , , , , , , 1, 1
350, 1.640162, -0.01909242, , 6.70589, , , , , , , , , , 1, 1
351, 1.640318, -0.04145971, , 6.664431, , , , , , , , , , 1, 1
352, 1.640162, -0.06362309, , 6.600808, , , , , , , , , , 1, 1
353, 1.639695, -0.08533159, , 6.515476, , , , , , , , , , 1, 1
354, 1.639383, -0.1065225, , 6.408954, , , , , , , , , , 1, 1
355, 1.639071, -0.1270546, , 6.281899, , , , , , , , , , 1, 1
356, 1.63876, -0.1467397, , 6.135159, , , , , , , , , , 1, 1
357, 1.638292, -0.1655778, , 5.969582, , , , , , , , , , 1, 1
358, 1.637825, -0.1833806, , 5.786201, , , , , , , , , , 1, 1
359, 1.637201, -0.1999914, , 5.586209, , , , , , , , , , 1, 1
360, 1.636578, -0.215363, , 5.370846, , , , , , , , , , 1, 1
361, 1.635799, -0.2294641, , 5.141382, , , , , , , , , , 1, 1
362, 1.63502, -0.2421065, , 4.899276, , , , , , , , , , 1, 1
363, 1.634241, -0.2531804, , 4.646095, , , , , , , , , , 1, 1
364, 1.633461, -0.2627798, , 4.383316, , , , , , , , , , 1, 1
365, 1.632682, -0.2706381, , 4.112678, , , , , , , , , , 1, 1
366, 1.631903, -0.2768809, , 3.835797, , , , , , , , , , 1, 1
367, 1.631124, -0.2812885, , 3.554508, , , , , , , , , , 1, 1
368, 1.630345, -0.2840648, , 3.270443, , , , , , , , , , 1, 1
369, 1.629565, -0.2850059, , 2.985437, , , , , , , , , , 1, 1
370, 1.628942, -0.2841746, , 2.701263, , , , , , , , , , 1, 1
371, 1.628163, -0.2815708, , 2.419692, , , , , , , , , , 1, 1
372, 1.627383, -0.2772417, , 2.14245, , , , , , , , , , 1, 1
373, 1.626604, -0.2711087, , 1.871342, , , , , , , , , , 1, 1
374, 1.625981, -0.2633288, , 1.608013, , , , , , , , , , 1, 1
375, 1.625202, -0.2538862, , 1.354127, , , , , , , , , , 1, 1
376, 1.624267, -0.2428908, , 1.111236, , , , , , , , , , 1, 1
377, 1.623799, -0.2303582, , 0.8808776, , , , , , , , , , 1, 1
378, 1.622864, -0.2163983, , 0.6644793, , , , , , , , , , 1, 1
379, 1.622396, -0.2010737, , 0.4634056, , , , , , , , , , 1, 1
380, 1.622241, -0.1845257, , 0.27888, , , , , , , , , , 1, 1
381, 1.621773, -0.1668326, , 0.1120474, , , , , , , , , , 1, 1
382, 1.621306, -0.1480729, , -0.03602556, , , , , , , , , , 1, 1
383, 1.620994, -0.1283721, , -0.1643977, , , , , , , , , , 1, 1
384, 1.620838, -0.1079185, , -0.2723162, , , , , , , , , , 1, 1
385, 1.620682, -0.08677464, , -0.3590908, , , , , , , , , , 1, 1
386, 1.620526, -0.06508183, , -0.4241726, , , , , , , , , , 1, 1
387, 1.620526, -0.04298118, , -0.4671538, , , , , , , , , , 1, 1
388, 1.620371, -0.02059821, , -0.4877521, , , , , , , , , , 1, 1
389, 1.620526, 0.001863194, , -0.4858888, , , , , , , , , , 1, 1
390, 1.620526, 0.02437165, , -0.4615172, , , , , , , , , , 1, 1
391, 1.620682, 0.04661346, , -0.4149037, , , , , , , , , , 1, 1
392, 1.620994, 0.06866704, , -0.3462367, , , , , , , , , , 1, 1
393, 1.621462, 0.09023438, , -0.2560023, 0.012589, -0.006333256, -0.003166051, 0.07304505, -0.186521, 0.003188037, -0.03520314, 0.0353472, -84.82534, 1, 1
394, 1.621773, 0.1096528, , -0.1463495, , , , , , , , , , 1, 1
395, 1.622085, 0.1258871, , -0.02046236, , , , , , , , , , 1, 1
396, 1.622552, 0.1416666, , 0.1212042, , , , , , , , , , 1, 1
397, 1.623176, 0.156803, , 0.2780072, , , , , , , , , , 1, 1
398, 1.623643, 0.1713903, , 0.4493975, , , , , , , , , , 1, 1
399, 1.623955, 0.1852248, , 0.6346223, , , , , , , , , , 1, 1
400, 1.624422, 0.1984005, , 0.8330227, , , , , , , , , , 1, 1
401, 1.625046, 0.2107919, , 1.043815, , , , , , , , , , 1, 1
402, 1.625825, 0.2223206, , 1.266135, , , , , , , , , , 1, 1
403, 1.626448, 0.2329396, , 1.499075, , , , , , , , , , 1, 1
404, 1.627228, 0.2427115, , 1.741786, , , , , , , , , , 1, 1
405, 1.628163, 0.2514483, , 1.993235, , , , , , , , , , 1, 1
406, 1.62863, 0.2592125, , 2.252447, , , , , , , , , , 1, 1
407, 1.629409, 0.2660043, , 2.518451, , , , , , , , , , 1, 1
408, 1.630033, 0.2717294, , 2.790181, , , , , , , , , , 1, 1
409, 1.630812, 0.2763252, , 3.066506, , , , , , , , , , 1, 1
410, 1.631591, 0.2798544, , 3.34636, , , , , , , , , , 1, 1
411, 1.632526, 0.2822857, , 3.628646, , , , , , , , , , 1, 1
412, 1.633305, 0.2836503, , 3.912296, , , , , , , , , , 1, 1
413, 1.634085, 0.2838228, , 4.196119, , , , , , , , , , 1, 1
414, 1.634864, 0.2828346, , 4.478954, , , , , , , , , , 1, 1
415, 1.635643, 0.2807955, , 4.759749, , , , , , , , , , 1, 1
416, 1.636266, 0.2776428, , 5.037392, , , , , , , , , , 1, 1
417, 1.637201, 0.2733607, , 5.310753, , , , , , , , , , 1, 1
418, 1.637981, 0.2680747, , 5.578827, , , , , , , , , , 1, 1
419, 1.63876, 0.2615967, , 5.840424, , , , , , , , , , 1, 1
420, 1.639539, 0.2542089, , 6.094633, , , , , , , , , , 1, 1
421, 1.640007, 0.2457702, , 6.340403, , , , , , , , , , 1, 1
422, 1.640786, 0.2363433, , 6.576746, , , , , , , , , , 1, 1
423, 1.641253, 0.2259753, , 6.802722, , , , , , , , , , 1, 1
424, 1.641877, 0.2147446, , 7.017467, , , , , , , , , , 1, 1
425, 1.6425, 0.2026355, , 7.220102, , , , , , , , , , 1, 1
426, 1.642968, 0.1897421, , 7.409844, , , , , , , , , , 1, 1
427, 1.643591, 0.1761273, , 7.585971, , , , , , , , , , 1, 1
428, 1.643903, 0.1617909, , 7.747762, , , , , , , , , , 1, 1
429, 1.64437, 0.1468114, , 7.894574, , , , , , , , , , 1, 1
430, 1.644526, 0.1312672, , 8.025841, , , , , , , , , , 1, 1
431, 1.644682, 0.1152211, , 8.141062, , , , , , , , , , 1, 1
432, 1.644994, 0.09862603, , 8.239688, , , , , , , , , , 1, 1
433, 1.645305, 0.08174861, , 8.321437, , , , , , , , , , 1, 1
434, 1.645617, 0.06447905, , 8.385916, , , , , , , , , , 1, 1
435, 1.645617, 0.04697422, , 8.43289, , , , , , , , , , 1, 1
436, 1.645773, 0.02926547, , 8.462155, , , , , , , , , , 1, 1
437, 1.645773, 0.01144694, , 8.473602, , , , , , , , , , 1, 1
438, 1.645773, -0.006481405, , 8.467121, , , , , , , , , , 1, 1
439, 1.645617, -0.02429995, , 8.442821, , , , , , , , , , 1, 1
440, 1.645305, -0.04207144, , 8.400749, , , , , , , , , , 1, 1
441, 1.644994, -0.05967038, , 8.341079, , , , , , , , , , 1, 1
442, 1.644682, -0.07703405, , 8.264045, , , , , , , , , , 1, 1
443, 1.64437, -0.09406833, , 8.169977, , , , , , , , , , 1, 1
444, 1.644059, -0.1107262, , 8.059251, , , , , , , , , , 1, 1
445, 1.643747, -0.1269762, , 7.932274, , , , , , , , , , 1, 1
446, 1.643435, -0.1427399, , 7.789535, , , , , , , , , , 1, 1
447, 1.642812, -0.1578606, , 7.631674, , , , , , , , , , 1, 1
448, 1.6425, -0.1724479, , 7.459226, , , , , , , , , , 1, 1
449, 1.641877, -0.1863452, , 7.272881, , , , , , , , , , 1, 1
450, 1.641253, -0.1995208, , 7.07336, , , , , , , , , , 1, 1
451, 1.640474, -0.2118809, , 6.861479, , , , , , , , , , 1, 1
452, 1.639851, -0.2234096, , 6.63807, , , , , , , , , , 1, 1
453, 1.639071, -0.2341227, , 6.403947, , , , , , , , , , 1, 1
454, 1.638292, -0.2438476, , 6.160099, , , , , , , , , , 1, 1
455, 1.637825, -0.2525686, , 5.907531, , , , , , , , , , 1, 1
456, 1.637201, -0.2604113, , 5.647119, , , , , , , , , , 1, 1
457, 1.636578, -0.2671717, , 5.379948, , , , , , , , , , 1, 1
458, 1.635955, -0.2728654, , 5.107082, , , , , , , , , , 1, 1
459, 1.635175, -0.277477, , 4.829605, , , , , , , , , , 1, 1
460, 1.634396, -0.2810061, , 4.548599, , , , , , , , , , 1, 1
461, 1.633617, -0.2834844, , 4.265115, , , , , , , , , , 1, 1
462, 1.632682, -0.2847863, , 3.980328, , , , , , , , , , 1, 1
463, 1.631747, -0.2849432, , 3.695385, , , , , , , , , , 1, 1
464, 1.630812, -0.2840491, , 3.411336, , , , , , , , , , 1, 1
465, 1.630033, -0.2819316, , 3.129405, , , , , , , , , , 1, 1
466, 1.629254, -0.2788102, , 2.850594, , , , , , , , , , 1, 1
467, 1.628319, -0.2745752, , 2.576019, , , , , , , , , , 1, 1
468, 1.627695, -0.2692265, , 2.306792, , , , , , , , , , 1, 1
469, 1.627072, -0.2628425, , 2.04395, , , , , , , , , , 1, 1
470, 1.626448, -0.2554077, , 1.788542, , , , , , , , , , 1, 1
471, 1.625981, -0.246969, , 1.541573, , , , , , , , , , 1, 1
472, 1.625358, -0.2375107, , 1.304063, , , , , , , , , , 1, 1
473, 1.624578, -0.2271741, , 1.076889, , , , , , , , , , 1, 1
474, 1.624267, -0.2159277, , 0.8609609, , , , , , , , , , 1, 1
475, 1.623643, -0.2038343, , 0.6571266, , , , , , , , , , 1, 1
476, 1.62302, -0.1909567, , 0.4661699, , , , , , , , , , 1, 1
477, 1.622552, -0.177279, , 0.2888909, , , , , , , , , , 1, 1
478, 1.622085, -0.1629426, , 0.1259483, , , , , , , , , , 1, 1
479, 1.621773, -0.1480259, , -0.02207759, , , , , , , , , , 1, 1
480, 1.621462, -0.132419, , -0.1544966, , , , , , , , , , 1, 1
481, 1.620994, -0.1163258, , -0.2708224, , , , , , , , , , 1, 1
482, 1.620838, -0.09982484, , -0.3706472, , , , , , , , , , 1, 1
483, 1.620838, -0.08286899, , -0.4535162, , , , , , , , , , 1, 1
484, 1.620682, -0.06561513, , -0.5191314, , , , , , , , , , 1, 1
485, 1.620682, -0.04806323, , -0.5671946, , , , , , , , , , 1, 1
486, 1.620526, -0.03037017, , -0.5975648, , , , , , , , , , 1, 1
487, 1.620682, -0.01256732, , -0.610132, , , , , , , , , , 1, 1
488, 1.620526, 0.005313968, , -0.6048181, , , , , , , , , , 1, 1
489, 1.620682, 0.02317956, , -0.5816385, , , , , , , , , , 1, 1
490, 1.620994, 0.04095105, , -0.5406875, , , , , , , , , , 1, 1
491, 1.620994, 0.05853431, , -0.4821532, , , , , , , , , , 1, 1
492, 1.621306, 0.07588229, , -0.4062709, , , , , , , , , , 1, 1
493, 1.621617, 0.09294794, , -0.3133229, , , , , , , , , , 1, 1
494, 1.621617, 0.01638781, , -0.2969351, 0.01, -0.007986573, -0.003879036, 0.07379574, -0.1861851, 0.003311923, -0.04420859, 0.04433247, -85.71564, 1, 1
