Repository: Paladin-Tier-2/EIS.EATON.EDLC-FitPlot

# EIS EATON EDLC Fit Plot

This repo contains electrochemical impedance spectroscopy (EIS) data and scripts
used for fitting and plotting EATON electric double-layer capacitors (EDLCs).

The workflow is split between MATLAB and Python:

- MATLAB extracts the useful columns from exported measurement CSV files.
- Python fits equivalent-circuit models with the `impedance` package.
- MATLAB makes the Nyquist plots, fit plots, error plots, power plots, and some
  LaTeX tables.

The repo includes measured data and generated fit outputs for `1F`, `60F`, and
`400F` capacitors at different states of charge.

## Repository Layout

```text
.
|-- ExtractNyquistAllSoc.m
|-- eis_fit_workflow.py
|-- eis_table_workflow.py
|-- 1F/
|   `-- SOC/
|-- 60F/
|   `-- SOC/
`-- 400F/
    `-- SOC/
```

Each capacitor folder follows the same basic pattern:

```text
<capacitance>F/SOC/<SOC>%SOC/
```

Examples:

```text
1F/SOC/40%SOC/
60F/SOC/80%SOC/
400F/SOC/100%SOC/
```

Inside each SOC folder, the important file types are:

| File pattern | Meaning |
| --- | --- |
| `<cap>F-<SOC>SOC.csv` | Original exported measurement CSV |
| `<cap>F-<SOC>%SOC_Python.csv` | Three-column file used by Python: frequency, real impedance, imaginary impedance |
| `<cap>F-<SOC>%SOC_Fit.csv` | Fitted impedance data |
| `<cap>F-<SOC>%SOC_Fit_params.csv` | Fitted circuit parameters |
| `<cap>F-<SOC>%SOC_Fit_errors.csv` | Fit residuals/errors |
| `<cap>F-<SOC>%SOC_Fit_rmse.csv` | RMSE for the fit |
| `<cap>F-<SOC>%SOC_Fit_mu.csv` | Lin-KK `mu` value |
| `<cap>F-<SOC>%SOC_Fit_kkResults.csv` | Lin-KK summary values |

The folder name and file names matter. The scripts expect names like `40%SOC`
and `400F-40%SOC_Python.csv`.

## Data Extraction

Use `ExtractNyquistAllSoc.m` to create the `_Python.csv` files from the exported
measurement CSV files.

Run it from MATLAB:

```matlab
ExtractNyquistAllSoc
```

When prompted, enter the capacitor folder name:

```text
1F
60F
400F
```

The script looks for:

```text
<capacitance>F/SOC/*%SOC/
```

For each SOC folder, it reads the canonical measurement CSV and writes:

```text
<capacitance>F-<SOC>%SOC_Python.csv
```

The extraction currently uses columns 6, 11, and 12 from the exported CSV:

- frequency
- real impedance
- imaginary impedance

The notes and screenshots in `1F/SOC/Readme/` and `60F/SOC/Readme/` show the
expected folder setup and export style.

## Python Fitting

Run the fitting scripts from inside the matching `SOC` folder.

Example:

```bash
cd 1F/SOC
python FitAll_Bisquert.py
```

Other fitting scripts:

```text
1F/SOC/FitAll_Bisquert.py
1F/SOC/FitAll_Distinct.py
1F/SOC/FitAllCutoff.py
60F/SOC/FitAll.py
400F/SOC/FitAll_Bisquert.py
400F/SOC/FitAll_Distinct.py
```

These files are small wrappers around `eis_fit_workflow.py`. The wrappers keep
the model-specific settings near the data: circuit string, initial guesses,
bounds, parameter names, optional cutoff frequency, and whether to show a
diagnostic plot.

The shared workflow searches the SOC subfolders for `*_Python.csv`, fits the
configured circuit, and writes fit outputs next to the input files.

The Bisquert scripts use:

```text
R_0-B_1
```

The distinct model scripts use:

```text
R_1-Wo_1-p(CPE_1,R_2-CPE_2)
```

For the Bisquert open-circuit model, the ESR-related circuit element is named
`R_0`.

Important: running a fitting script writes new `_Fit*.csv` files. If existing
results matter, copy them somewhere else first.

## MATLAB Plotting

Run the plotting scripts from inside the matching `SOC` folder.

Example:

```matlab
cd 400F/SOC
SOCFitPlot
```

Useful MATLAB scripts:

| Script | Purpose |
| --- | --- |
| `SOCPlot.m` | Plot measured Nyquist data across SOC values |
| `SOCFitPlot.m` | Plot measured data with fitted curves |

Most plotting scripts expect to start in a `SOC` folder. They look for SOC
subfolders below the current directory and write figures to a local `Figures`
folder.

Some scripts ask which SOC values to omit from a plot.

Older plot variants and one-off analysis scripts are in `extras/` folders under
each `SOC` folder. This keeps the main folder readable without deleting useful
old plotting work. Examples include frequency-label plots, legend-layout
variants, `MaxPower.m`, `RelativeError.m`, and `PlottingBasic.m`.

## Tables

The table scripts collect generated fit results into LaTeX tables.

Examples:

```bash
cd 60F/SOC
python table.py
python ParamTable.py
```

Related scripts:

```text
1F/SOC/table.py
1F/SOC/ParamTable_Bisquert.py
1F/SOC/ParamTable_Distinct.py
60F/SOC/table.py
60F/SOC/ParamTable.py
400F/SOC/table.py
400F/SOC/ParamTable.py
400F/SOC/ParamTableDistinct.py
```

These scripts write `.tex` files into the same `SOC` folder.

The table scripts are wrappers around `eis_table_workflow.py`.

## Notes And Limitations

- This is a research/thesis workflow repo, not a packaged Python library.
- The data layout is part of the workflow. Renaming folders will break scripts
  unless the paths are updated.

File: 400F/SOC/80%SOC/400F-80SOC.csv
Experiment:, 80%_SOC
Start date:, Friday, June 21, 2024
Start time:, 4:31:21 AM +02:00
Time (s), Voltage (V), Current (A), Reverse I (A), Charge (C), Frequency (Hz), V' (V), V'' (V), A' (A), A'' (A), Z' (Ohm), Z'' (Ohm), | Z | (Ohm), Phase (Deg), V Range (), I Range ()
1, 2.189503, 0.05505217, , 0.05505217, 10000, -0.0004933985, -0.000372998, -0.1747855, 0.0929199, 0.00131635, 0.002833833, 0.003124642, 65.08456, 1, 1
1, 2.189503, 0.05505217, , 0.05505217, 7943.282, -0.0005406017, 5.098913e-05, -0.101971, 0.1712469, 0.001607544, 0.002199624, 0.002724435, 53.83966, 1, 1
1, 2.189503, 0.05505217, , 0.05505217, 6309.573, 0.0004904658, -6.596722e-05, 0.1231527, -0.1573063, 0.001773389, 0.001729544, 0.002477142, 44.2829, 1, 1
1, 2.189503, 0.05505217, , 0.05505217, 5011.872, 6.999517e-05, 0.0004574705, 0.1413521, 0.1414237, 0.001865661, 0.001369784, 0.002314519, 36.28642, 1, 1
2, 2.199944, -0.01206538, , 0.04298678, 3981.071, -0.0004026911, -0.0001827141, -0.1993209, 0.01776086, 0.001923361, 0.001088068, 0.002209799, 29.49734, 1, 1
2, 2.199944, -0.01206538, , 0.04298678, 3162.277, 0.0001526101, -0.000399433, -0.01073138, -0.1999176, 0.001951388, 0.0008681132, 0.002135775, 23.98283, 1, 1
2, 2.199944, -0.01206538, , 0.04298678, 2511.886, -0.0003008921, -0.0002905868, -0.1815761, -0.08438126, 0.001974426, 0.0006828114, 0.00208916, 19.07681, 1, 1
2, 2.199944, -0.01206538, , 0.04298678, 1995.262, -0.0002555567, 0.0003270895, -0.07782093, 0.1845401, 0.002000661, 0.0005411477, 0.002072555, 15.13544, 1, 1
3, 2.200256, 0.05740497, , 0.1003918, 1584.893, 0.0002793298, 0.0002994942, 0.1642039, 0.1147132, 0.001999475, 0.0004270799, 0.002044577, 12.05697, 1, 1
3, 2.200256, 0.05740497, , 0.1003918, 1258.925, -0.0003848668, -0.000129142, -0.197783, -0.03144444, 0.001999182, 0.0003351089, 0.002027073, 9.515629, 1, 1
3, 2.200256, 0.05740497, , 0.1003918, 999.9998, -0.0003236999, -0.00024101, -0.1745796, -0.09817015, 0.001998518, 0.0002567035, 0.002014937, 7.319387, 1, 1
3, 2.200256, 0.05740497, , 0.1003918, 794.328, 0.0003303876, 0.0002333497, 0.1741941, 0.09890389, 0.002009461, 0.0001986643, 0.002019257, 5.646171, 1, 1
3, 2.200256, 0.05740497, , 0.1003918, 630.9572, 0.000224208, -0.0003371761, 0.09850215, -0.1743613, 0.002016615, 0.0001466327, 0.002021939, 4.158787, 1, 1
4, 2.199788, -0.001148391, , 0.09924337, 501.1871, 0.0002336049, 0.0003299017, 0.1242301, 0.1570749, 0.002015678, 0.0001069741, 0.002018514, 3.037897, 1, 1
4, 2.199788, -0.001148391, , 0.09924337, 398.107, 0.0003614061, 0.0001805387, 0.1822037, 0.08315252, 0.002015873, 7.08755e-05, 0.002017118, 2.013617, 1, 1
4, 2.199788, -0.001148391, , 0.09924337, 316.2276, -0.0003577916, -0.0001872692, -0.1790821, -0.08959992, 0.002016366, 3.687059e-05, 0.002016704, 1.047574, 1, 1
4, 2.199788, -0.001148391, , 0.09924337, 251.1885, 0.0002611543, -0.000309697, 0.1274597, -0.1544688, 0.002022739, 2.160002e-05, 0.002022854, 0.6118156, 1, 1
4, 2.199788, -0.001148391, , 0.09924337, 199.5261, 0.0003564273, -0.0001982412, 0.1753479, -0.09678881, 0.002036305, -6.556669e-06, 0.002036315, -0.1844852, 1, 1
4, 2.199788, -0.001148391, , 0.09924337, 158.4892, -2.114756e-05, -0.0004083385, -0.008334797, -0.2000628, 0.002041911, -2.063672e-05, 0.002042016, -0.5790442, 1, 1
4, 2.199788, -0.001148391, , 0.09924337, 125.8925, -0.000373034, 0.0001668144, -0.184499, 0.07788552, 0.002040013, -4.296481e-05, 0.002040466, -1.206531, 1, 1
5, 2.199788, -0.001462098, , 0.09778126, 99.99994, -0.0004110873, -1.844489e-05, -0.1997388, -0.01486341, 0.002053624, -6.047387e-05, 0.002054515, -1.686723, 1, 1
5, 2.199788, -0.001462098, , 0.09778126, 79.43277, -0.0003935475, 0.0001161396, -0.1937097, 0.0506592, 0.002048339, -6.387052e-05, 0.002049335, -1.785996, 1, 1
5, 2.199788, -0.001462098, , 0.09778126, 63.09569, -0.0001925355, 0.0003666822, -0.1002079, 0.1733527, 0.002066679, -8.400229e-05, 0.002068386, -2.327565, 1, 1
5, 2.199788, -0.001462098, , 0.09778126, 50.11869, -0.0003154137, 0.0002694241, -0.1582641, 0.1227169, 0.002069006, -9.807648e-05, 0.002071329, -2.713943, 1, 1
5, 2.199788, -0.001462098, , 0.09778126, 39.81069, 0.0003064435, -0.0002853178, 0.1536912, -0.1283382, 0.002088085, -0.000112802, 0.00209113, -3.092211, 1, 1
5, 2.199788, -0.001462098, , 0.09778126, 31.62275, 0.0002015895, -0.0003699949, 0.1065034, -0.1695813, 0.002100063, -0.0001301696, 0.002104093, -3.546866, 1, 1
6, 2.199788, 0.005015947, , 0.1027972, 25.11885, -0.0004242185, -1.058381e-05, -0.1993693, -0.01893587, 0.002113776, -0.0001476776, 0.002118929, -3.996439, 1, 1
6, 2.199788, 0.005015947, , 0.1027972, 19.95261, 2.641756e-05, -0.0004275968, 0.02752794, -0.1983042, 0.002133644, -0.0001629681, 0.002139859, -4.367782, 1, 1
6, 2.199788, 0.005015947, , 0.1027972, 15.84892, -1.572095e-05, -0.0004304234, 0.0102391, -0.1999726, 0.002142768, -0.0001883306, 0.002151029, -5.02289, 1, 1
6, 2.199788, 0.005015947, , 0.1027972, 12.58924, -0.0003719889, -0.0002276692, -0.1602201, -0.120141, 0.002168157, -0.0002048147, 0.002177809, -5.396425, 1, 1
6, 2.199788, 0.005015947, , 0.1027972, 9.999991, 7.626171e-05, 0.0004360795, 0.01303349, 0.1998154, 0.002197955, -0.0002382933, 0.002210835, -6.187607, 1, 1
7, 2.199633, 0.008168699, , 0.1109659, 7.943275, -8.904027e-05, -0.0004364416, -0.01759057, -0.1995128, 0.002209708, -0.0002514638, 0.00222397, -6.492306, 1, 1
7, 2.199633, 0.008168699, , 0.1109659, 6.309568, 0.0002880247, 0.0003542519, 0.105937, 0.1699915, 0.002261536, -0.0002849809, 0.002279421, -7.182105, 1, 1
7, 2.199633, 0.008168699, , 0.1109659, 5.011868, -0.0004462244, 0.0001135834, -0.1991358, 0.02123596, 0.002275751, -0.0003276944, 0.002299223, -8.193926, 1, 1
7, 2.199633, 0.008168699, , 0.1109659, 3.981068, -0.0001177603, -0.000457657, -0.02001909, -0.1992889, 0.002332273, -0.0003566192, 0.00235938, -8.69355, 1, 1
8, 2.199321, -0.03247201, , 0.0784939, 3.162275, 0.0003897416, -0.0002841161, 0.1792961, -0.08929665, 0.002374064, -0.0004022405, 0.002407899, -9.616369, 1, 1
8, 2.199321, -0.03247201, , 0.0784939, 2.511884, 0.0004493493, 0.0001999454, 0.1657801, 0.1123602, 0.002417458, -0.0004323846, 0.002455822, -10.14065, 1, 1
9, 2.199321, 0.001565173, , 0.08005907, 1.99526, 0.0001764256, 0.0004755532, 0.03241896, 0.1976601, 0.002485448, -0.000484923, 0.002532311, -11.04, 1, 1
9, 2.199321, 0.001565173, , 0.08005907, 1.584892, -0.0001180329, 0.000504937, -0.0857879, 0.1809992, 0.002530366, -0.000547195, 0.002588856, -12.20239, 1, 1
10, 2.199477, -0.04262042, , 0.03743866, 1.258924, -0.0003378408, 0.0004029866, -0.1600405, 0.1203924, 0.002557758, -0.0005939247, 0.002625809, -13.07271, 1, 1
11, 2.199321, -0.005712824, , 0.03172583, 0.999999, -0.0004806983, 0.0002372175, -0.1960004, 0.04129421, 0.002592453, -0.0006641017, 0.002676162, -14.36833, 1, 1
12, 2.199633, 0.06170275, , 0.09342858, 0.794327, -0.0005407297, 9.97756e-05, -0.1992302, -0.02063514, 0.002633968, -0.0007736172, 0.002745227, -16.36793, 1, 1
13, 2.199321, 0.03991582, , 0.1333444, , , , , , , , , , 1, 1
14, 2.199009, -0.1261919, , 0.007152517, 0.630957, -0.0005617999, -1.463326e-05, -0.1877548, -0.06967887, 0.002655402, -0.0009075249, 0.002806201, -18.86866, 1, 1
15, 2.199788, 0.175641, , 0.1827935, , , , , , , , , , 1, 1
16, 2.199009, -0.1803063, , 0.002487247, 0.501187, -0.0005678724, -0.0001114001, -0.1683881, -0.1084781, 0.002684495, -0.001067824, 0.002889076, -21.6914, 1, 1
17, 2.199788, 0.1699629, , 0.1724502, , , , , , , , , , 1, 1
18, 2.199633, -0.05818028, , 0.1142699, , , , , , , , , , 1, 1
19, 2.198698, -0.1058794, , 0.008390532, 0.398107, -0.0005747846, -0.0001761605, -0.1475148, -0.1355, 0.002708291, -0.001293518, 0.003001338, -25.52979, 1, 1
20, 2.2001, 0.2393235, , 0.247714, , , , , , , , , , 1, 1
21, 2.199633, -0.09199786, , 0.1557162, , , , , , , , , , 1, 1
22, 2.198853, -0.176934, , -0.02121779, 0.316227, -0.0005951502, -0.0002106271, -0.1304151, -0.1519917, 0.002733266, -0.001570422, 0.003152296, -29.87989, 1, 1
23, 2.199788, 0.1906519, , 0.1694341, , , , , , , , , , 1, 1
24, 2.200568, 0.1680964, , 0.3375305, , , , , , , , , , 1, 1
25, 2.199944, -0.1942662, , 0.1432642, , , , , , , , , , 1, 1
26, 2.199477, -0.1734989, , -0.03023462, 0.251188, -0.0006360064, -0.0002294181, -0.1155861, -0.1635886, 0.002767693, -0.001932284, 0.003375477, -34.92108, 1, 1
27, 2.200256, 0.1458075, , 0.1155729, , , , , , , , , , 1, 1
28, 2.201035, 0.2563421, , 0.371915, , , , , , , , , , 1, 1
29, 2.20088, 0.01339192, , 0.3853069, , , , , , , , , , 1, 1
30, 2.199788, -0.2487728, , 0.1365341, , , , , , , , , , 1, 1
31, 2.199165, -0.1734518, , -0.0369177, 0.199526, -0.0006992574, -0.0002398649, -0.1027443, -0.1719623, 0.002818332, -0.00238244, 0.003690395, -40.20907, 1, 1
32, 2.199944, 0.09319891, , 0.05628121, , , , , , , , , , 1, 1
33, 2.201035, 0.2655337, , 0.3218149, , , , , , , , , , 1, 1
34, 2.201503, 0.1950124, , 0.5168273, , , , , , , , , , 1, 1
35, 2.200724, -0.05383544, , 0.4629919, , , , , , , , , , 1, 1
36, 2.199633, -0.2541842, , 0.2088077, , , , , , , , , , 1, 1
37, 2.199009, -0.2230489, , -0.01424115, 0.158489, -0.0007854349, -0.0002309185, -0.09230884, -0.1777461, 0.002830576, -0.002948856, 0.004087531, -46.17243, 1, 1
38, 2.199165, -0.01597103, , -0.03021219, , , , , , , , , , 1, 1
39, 2.199944, 0.1853503, , 0.1551381, , , , , , , , , , 1, 1
40, 2.201035, 0.2763095, , 0.4314476, , , , , , , , , , 1, 1
41, 2.201658, 0.2028865, , 0.6343341, , , , , , , , , , 1, 1
42, 2.201191, 0.00867063, , 0.6430047, , , , , , , , , , 1, 1
43, 2.200256, -0.1910037, , 0.452001, , , , , , , , , , 1, 1
44, 2.199321, -0.2776181, , 0.1743829, , , , , , , , , , 1, 1
45, 2.199009, -0.1997404, , -0.02535752, 0.125892, -0.0009038964, -0.0002199874, -0.08337756, -0.1821363, 0.002876787, -0.003645824, 0.004644129, -51.72432, 1, 1
46, 2.199009, -0.02536655, , -0.05072407, , , , , , , , , , 1, 1
47, 2.199788, 0.1432822, , 0.09255812, , , , , , , , , , 1, 1
48, 2.200568, 0.2568283, , 0.3493865, , , , , , , , , , 1, 1
49, 2.201347, 0.2722157, , 0.6216021, , , , , , , , , , 1, 1
50, 2.201814, 0.1833582, , 0.8049604, , , , , , , , , , 1, 1
51, 2.201658, 0.02427754, , 0.8292379, , , , , , , , , , 1, 1
52, 2.201035, -0.1443242, , 0.6849138, , , , , , , , , , 1, 1
53, 2.2001, -0.2579958, , 0.426918, , , , , , , , , , 1, 1
54, 2.199165, -0.2733674, , 0.1535506, , , , , , , , , , 1, 1
55, 2.198698, -0.1844786, , -0.030928, , , , , , , , , , 1, 1
56, 2.198853, -0.04111463, , -0.07204263, 0.1, -0.001059976, -0.0002046848, -0.07522859, -0.1856517, 0.002934279, -0.004520477, 0.005389314, -57.01207, 1, 1
57, 2.199477, 0.09733983, , 0.02529721, , , , , , , , , , 1, 1
58, 2.200256, 0.2116859, , 0.2369831, , , , , , , , , , 1, 1
59, 2.201191, 0.2743332, , 0.5113163, , , , , , , , , , 1, 1
60, 2.20197, 0.2699256, , 0.7812419, , , , , , , , , , 1, 1
61, 2.202282, 0.1994671, , 0.980709, , , , , , , , , , 1, 1
62, 2.202282, 0.0803683, , 1.061077, , , , , , , , , , 1, 1
63, 2.201814, -0.05863515, , 1.002442, , , , , , , , , , 1, 1
64, 2.201191, -0.1834591, , 0.8189831, , , , , , , , , , 1, 1
65, 2.200256, -0.2635798, , 0.5554033, , , , , , , , , , 1, 1
66, 2.199633, -0.2795474, , 0.2758559, , , , , , , , , , 1, 1
67, 2.198853, -0.2275035, , 0.04835241, , , , , , , , , , 1, 1
68, 2.198853, -0.121251, , -0.0728986, 0.079433, -0.001263644, -0.0001653956, -0.06942316, -0.1878523, 0.0029619, -0.005632187, 0.00636352, -62.26065, 1, 1
69, 2.199165, -0.006246125, , -0.07914473, , , , , , , , , , 1, 1
70, 2.199788, 0.1033316, , 0.02418691, , , , , , , , , , 1, 1
71, 2.200256, 0.1967692, , 0.2209561, , , , , , , , , , 1, 1
72, 2.20088, 0.2595576, , 0.4805137, , , , , , , , , , 1, 1
73, 2.202126, 0.2820504, , 0.7625641, , , , , , , , , , 1, 1
74, 2.202905, 0.2607026, , 1.023267, , , , , , , , , , 1, 1
75, 2.203217, 0.1988867, , 1.222153, , , , , , , , , , 1, 1
76, 2.203373, 0.1061236, , 1.328277, , , , , , , , , , 1, 1
77, 2.203217, -0.003250226, , 1.325027, , , , , , , , , , 1, 1
78, 2.202594, -0.1122163, , 1.212811, , , , , , , , , , 1, 1
79, 2.20197, -0.2038029, , 1.009008, , , , , , , , , , 1, 1
80, 2.201035, -0.2639091, , 0.7450985, , , , , , , , , , 1, 1
81, 2.200256, -0.2831393, , 0.4619592, , , , , , , , , , 1, 1
82, 2.199633, -0.2585134, , 0.2034457, , , , , , , , , , 1, 1
83, 2.199321, -0.1938898, , 0.009555953, , , , , , , , , , 1, 1
84, 2.199165, -0.1010326, , -0.09147666, 0.063096, -0.001527039, -0.0001169902, -0.06470758, -0.1895491, 0.003015919, -0.007026603, 0.007646497, -66.77029, 1, 1
85, 2.199165, -0.009838067, , -0.1013147, , , , , , , , , , 1, 1
86, 2.199477, 0.07832921, , -0.02298552, , , , , , , , , , 1, 1
87, 2.2001, 0.1587009, , 0.1357154, , , , , , , , , , 1, 1
88, 2.200568, 0.2234186, , 0.3591339, , , , , , , , , , 1, 1
89, 2.201347, 0.2661611, , 0.625295, , , , , , , , , , 1, 1
90, 2.202282, 0.2826464, , 0.9079415, , , , , , , , , , 1, 1
91, 2.203061, 0.2712745, , 1.179216, , , , , , , , , , 1, 1
92, 2.203684, 0.2331748, , 1.412391, , , , , , , , , , 1, 1
93, 2.203996, 0.1720805, , 1.584471, , , , , , , , , , 1, 1
94, 2.204152, 0.09403023, , 1.678502, , , , , , , , , , 1, 1
95, 2.203996, 0.006694278, , 1.685196, , , , , , , , , , 1, 1
96, 2.203684, -0.08139458, , 1.603801, , , , , , , , , , 1, 1
97, 2.203061, -0.161531, , 1.44227, , , , , , , , , , 1, 1
98, 2.202438, -0.2258408, , 1.216429, , , , , , , , , , 1, 1
99, 2.201658, -0.2679873, , 0.9484422, , , , , , , , , , 1, 1
100, 2.20088, -0.2838452, , 0.664597, , , , , , , , , , 1, 1
101, 2.2001, -0.2718459, , 0.3927511, , , , , , , , , , 1, 1
102, 2.199633, -0.2330875, , 0.1596636, , , , , , , , , , 1, 1
103, 2.199009, -0.1714911, , -0.01182754, , , , , , , , , , 1, 1
104, 2.198698, -0.09453888, , -0.1063664, 0.050119, -0.001864564, -5.042857e-05, -0.06092409, -0.1908211, 0.003070941, -0.008790801, 0.009311759, -70.74387, 1, 1
105, 2.199009, -0.02197852, , -0.1283449, , , , , , , , , , 1, 1
106, 2.199321, 0.04876235, , -0.07958259, , , , , , , , , , 1, 1
107, 2.199633, 0.1163818, , 0.03679925, , , , , , , , , , 1, 1
108, 2.200412, 0.1767076, , 0.2135069, , , , , , , , , , 1, 1
109, 2.201035, 0.2260067, , 0.4395135, , , , , , , , , , 1, 1
110, 2.20197, 0.2612046, , 0.7007181, , , , , , , , , , 1, 1
111, 2.202438, 0.2802152, , 0.9809333, , , , , , , , , , 1, 1
112, 2.203061, 0.2816112, , 1.262545, , , , , , , , , , 1, 1
113, 2.20384, 0.265518, , 1.528063, , , , , , , , , , 1, 1
114, 2.204308, 0.2328141, , 1.760877, , , , , , , , , , 1, 1
115, 2.204931, 0.1856483, , 1.946525, , , , , , , , , , 1, 1
116, 2.205087, 0.126844, , 2.073369, , , , , , , , , , 1, 1
117, 2.205087, 0.06018127, , 2.13355, , , , , , , , , , 1, 1
118, 2.204931, -0.01032431, , 2.123226, , , , , , , , , , 1, 1
119, 2.20462, -0.08024954, , 2.042976, , , , , , , , , , 1, 1
120, 2.204308, -0.1451868, , 1.897789, , , , , , , , , , 1, 1
121, 2.203684, -0.2010737, , 1.696716, , , , , , , , , , 1, 1
122, 2.203061, -0.2445691, , 1.452147, , , , , , , , , , 1, 1
123, 2.202126, -0.2728654, , 1.179281, , , , , , , , , , 1, 1
124, 2.201191, -0.2841118, , 0.8951694, , , , , , , , , , 1, 1
125, 2.200724, -0.2778063, , 0.617363, , , , , , , , , , 1, 1
126, 2.2001, -0.2542313, , 0.3631318, , , , , , , , , , 1, 1
127, 2.199477, -0.2147984, , 0.1483334, , , , , , , , , , 1, 1
128, 2.199165, -0.1621113, , -0.01377791, , , , , , , , , , 1, 1
129, 2.199165, -0.09966799, , -0.1134459, 0.039811, -0.002288463, 4.607021e-05, -0.05811007, -0.1916566, 0.003095391, -0.01100192, 0.01142907, -74.28605, 1, 1
130, 2.199009, -0.04087935, , -0.1543252, , , , , , , , , , 1, 1
131, 2.199165, 0.01546238, , -0.1388629, , , , , , , , , , 1, 1
132, 2.199321, 0.07114532, , -0.06771754, , , , , , , , , , 1, 1
133, 2.199788, 0.1239108, , 0.05619325, , , , , , , , , , 1, 1
134, 2.200256, 0.1718765, , 0.2280698, , , , , , , , , , 1, 1
135, 2.200724, 0.2129721, , 0.4410419, , , , , , , , , , 1, 1
136, 2.201503, 0.2457545, , 0.6867964, , , , , , , , , , 1, 1
137, 2.202438, 0.2687806, , 0.955577, , , , , , , , , , 1, 1
138, 2.203217, 0.2812975, , 1.236874, , , , , , , , , , 1, 1
139, 2.203996, 0.2826307, , 1.519505, , , , , , , , , , 1, 1
140, 2.205087, 0.2728902, , 1.792395, , , , , , , , , , 1, 1
141, 2.20571, 0.252358, , 2.044753, , , , , , , , , , 1, 1
142, 2.20649, 0.2218657, , 2.266619, , , , , , , , , , 1, 1
143, 2.206801, 0.182621, , 2.44924, , , , , , , , , , 1, 1
144, 2.207113, 0.136161, , 2.585401, , , , , , , , , , 1, 1
145, 2.207113, 0.08443081, , 2.669832, , , , , , , , , , 1, 1
146, 2.206801, 0.02924979, , 2.699082, , , , , , , , , , 1, 1
147, 2.206645, -0.02712331, , 2.671958, , , , , , , , , , 1, 1
148, 2.20649, -0.08246117, , 2.589497, , , , , , , , , , 1, 1
149, 2.20649, -0.1345051, , 2.454992, , , , , , , , , , 1, 1
150, 2.205866, -0.1812945, , 2.273698, , , , , , , , , , 1, 1
151, 2.205243, -0.2209627, , 2.052735, , , , , , , , , , 1, 1
152, 2.204464, -0.2520196, , 1.800715, , , , , , , , , , 1, 1
153, 2.203684, -0.2731164, , 1.527599, , , , , , , , , , 1, 1
154, 2.203061, -0.2835315, , 1.244067, , , , , , , , , , 1, 1
155, 2.201658, -0.2828099, , 0.9612575, , , , , , , , , , 1, 1
156, 2.200724, -0.2709362, , 0.6903214, , , , , , , , , , 1, 1
157, 2.2001, -0.2484905, , 0.4418309, , , , , , , , , , 1, 1
158, 2.199633, -0.2161944, , 0.2256366, , , , , , , , , , 1, 1
159, 2.199321, -0.1754752, , 0.05016134, , , , , , , , , , 1, 1
160, 2.199165, -0.1278859, , -0.07772458, , , , , , , , , , 1, 1
161, 2.199321, -0.07693994, , -0.1546645, 0.031623, -0.002826682, 0.0001643011, -0.05569466, -0.1923822, 0.003136718, -0.01378498, 0.01413735, -77.18084, 1, 1
162, 2.199477, -0.03168774, , -0.1863523, , , , , , , , , , 1, 1
163, 2.199477, 0.01303115, , -0.1733211, , , , , , , , , , 1, 1
164, 2.199633, 0.05754614, , -0.115775, , , , , , , , , , 1, 1
165, 2.200412, 0.1005083, , -0.01526669, , , , , , , , , , 1, 1
166, 2.200412, 0.1409608, , 0.1256941, , , , , , , , , , 1, 1
167, 2.201035, 0.1779781, , 0.3036722, , , , , , , , , , 1, 1
168, 2.201503, 0.2104154, , 0.5140876, , , , , , , , , , 1, 1
169, 2.202126, 0.2377393, , 0.7518269, , , , , , , , , , 1, 1
170, 2.202905, 0.2591498, , 1.010977, , , , , , , , , , 1, 1
171, 2.203529, 0.2740038, , 1.284981, , , , , , , , , , 1, 1
172, 2.204308, 0.2821445, , 1.567125, , , , , , , , , , 1, 1
173, 2.205243, 0.2832268, , 1.850352, , , , , , , , , , 1, 1
174, 2.206022, 0.2771879, , 2.12754, , , , , , , , , , 1, 1
175, 2.206645, 0.2642946, , 2.391834, , , , , , , , , , 1, 1
176, 2.207425, 0.2447977, , 2.636632, , , , , , , , , , 1, 1
177, 2.207892, 0.2191992, , 2.855831, , , , , , , , , , 1, 1
178, 2.20836, 0.1881893, , 3.04402, , , , , , , , , , 1, 1
179, 2.208672, 0.1524581, , 3.196479, , , , , , , , , , 1, 1
180, 2.209139, 0.1129781, , 3.309457, , , , , , , , , , 1, 1
181, 2.209451, 0.07061203, , 3.380069, , , , , , , , , , 1, 1
182, 2.209451, 0.0264578, , 3.406527, , , , , , , , , , 1, 1
183, 2.209139, -0.01835521, , 3.388171, , , , , , , , , , 1, 1
184, 2.208827, -0.06271333, , 3.325458, , , , , , , , , , 1, 1
185, 2.208516, -0.1055343, , 3.219924, , , , , , , , , , 1, 1
186, 2.207892, -0.1457515, , 3.074172, , , , , , , , , , 1, 1
187, 2.207269, -0.1823611, , 2.891811, , , , , , , , , , 1, 1
188, 2.206801, -0.2143592, , 2.677452, , , , , , , , , , 1, 1
189, 2.206178, -0.2411811, , 2.436271, , , , , , , , , , 1, 1
190, 2.205555, -0.2619798, , 2.174291, , , , , , , , , , 1, 1
191, 2.204776, -0.2762221, , 1.898069, , , , , , , , , , 1, 1
192, 2.20384, -0.283704, , 1.614365, , , , , , , , , , 1, 1
193, 2.203061, -0.2840805, , 1.330284, , , , , , , , , , 1, 1
194, 2.202282, -0.2774142, , 1.05287, , , , , , , , , , 1, 1
195, 2.201658, -0.2639091, , 0.7889609, , , , , , , , , , 1, 1
196, 2.201191, -0.2438005, , 0.5451604, , , , , , , , , , 1, 1
197, 2.200412, -0.2176688, , 0.3274916, , , , , , , , , , 1, 1
198, 2.199944, -0.1861569, , 0.1413347, , , , , , , , , , 1, 1
199, 2.199788, -0.1500336, , -0.008698883, , , , , , , , , , 1, 1
200, 2.199321, -0.1101772, , -0.118876, , , , , , , , , , 1, 1
201, 2.199321, -0.06966194, , -0.188538, 0.025119, -0.003507289, 0.000307587, -0.05354917, -0.1930245, 0.003200933, -0.01728216, 0.0175761, -79.50682, 1, 1
202, 2.199165, -0.03411897, , -0.222657, , , , , , , , , , 1, 1
203, 2.199165, 0.001424005, , -0.221233, , , , , , , , , , 1, 1
204, 2.199321, 0.03695129, , -0.1842817, , , , , , , , , , 1, 1
205, 2.199944, 0.07188253, , -0.1123991, , , , , , , , , , 1, 1
206, 2.2001, 0.1057315, , -0.006667633, , , , , , , , , , 1, 1
207, 2.200412, 0.1378394, , 0.1311717, , , , , , , , , , 1, 1
208, 2.201035, 0.1677513, , 0.298923, , , , , , , , , , 1, 1
209, 2.201658, 0.1950752, , 0.4939982, , , , , , , , , , 1, 1
210, 2.202126, 0.2193561, , 0.7133543, , , , , , , , , , 1, 1
211, 2.202749, 0.2401235, , 0.9534777, , , , , , , , , , 1, 1
212, 2.203529, 0.2571891, , 1.210667, , , , , , , , , , 1, 1
213, 2.204152, 0.2701609, , 1.480828, , , , , , , , , , 1, 1
214, 2.205087, 0.2788976, , 1.759725, , , , , , , , , , 1, 1
215, 2.206022, 0.2832581, , 2.042984, , , , , , , , , , 1, 1
216, 2.20649, 0.283117, , 2.326101, , , , , , , , , , 1, 1
217, 2.207269, 0.2785839, , 2.604684, , , , , , , , , , 1, 1
218, 2.208048, 0.2696276, , 2.874312, , , , , , , , , , 1, 1
219, 2.208516, 0.2564362, , 3.130748, , , , , , , , , , 1, 1
220, 2.209451, 0.2391823, , 3.369931, , , , , , , , , , 1, 1
221, 2.210074, 0.2181954, , 3.588126, , , , , , , , , , 1, 1
222, 2.210386, 0.1938047, , 3.78193, , , , , , , , , , 1, 1
223, 2.210853, 0.1663396, , 3.94827, , , , , , , , , , 1, 1
224, 2.211009, 0.1362709, , 4.084541, , , , , , , , , , 1, 1
225, 2.211165, 0.1040375, , 4.188579, , , , , , , , , , 1, 1
226, 2.211477, 0.07018851, , 4.258767, , , , , , , , , , 1, 1
227, 2.211321, 0.0352259, , 4.293993, , , , , , , , , , 1, 1
228, 2.211165, -0.0004268653, , 4.293566, , , , , , , , , , 1, 1
229, 2.211165, -0.03592278, , 4.257643, , , , , , , , , , 1, 1
230, 2.211009, -0.07096382, , 4.186679, , , , , , , , , , 1, 1
231, 2.210697, -0.1048598, , 4.08182, , , , , , , , , , 1, 1
232, 2.21023, -0.1370932, , 3.944726, , , , , , , , , , 1, 1
233, 2.209762, -0.1672247, , 3.777502, , , , , , , , , , 1, 1
234, 2.209295, -0.1946898, , 3.582812, , , , , , , , , , 1, 1
235, 2.20836, -0.2191118, , 3.3637, , , , , , , , , , 1, 1
236, 2.207425, -0.2401459, , 3.123554, , , , , , , , , , 1, 1
237, 2.206645, -0.2574468, , 2.866107, , , , , , , , , , 1, 1
238, 2.206022, -0.2706695, , 2.595438, , , , , , , , , , 1, 1
239, 2.205087, -0.2796572, , 2.315781, , , , , , , , , , 1, 1
240, 2.204464, -0.284253, , 2.031528, , , , , , , , , , 1, 1
241, 2.203684, -0.2843628, , 1.747165, , , , , , , , , , 1, 1
242, 2.203217, -0.2800964, , 1.467069, , , , , , , , , , 1, 1
243, 2.202594, -0.271391, , 1.195678, , , , , , , , , , 1, 1
244, 2.201658, -0.2584506, , 0.9372269, , , , , , , , , , 1, 1
245, 2.201191, -0.2414634, , 0.6957635, , , , , , , , , , 1, 1
246, 2.200568, -0.220649, , 0.4751145, , , , , , , , , , 1, 1
247, 2.2001, -0.1964622, , 0.2786523, , , , , , , , , , 1, 1
248, 2.199633, -0.1691227, , 0.1095296, , , , , , , , , , 1, 1
249, 2.199477, -0.1392264, , -0.02969682, , , , , , , , , , 1, 1
250, 2.199477, -0.1070872, , -0.136784, , , , , , , , , , 1, 1
251, 2.199009, -0.07424206, , -0.211026, 0.019953, -0.004362823, 0.0004976484, -0.05207625, -0.1933864, 0.00326503, -0.02168091, 0.02192538, -81.43592, 1, 1
252, 2.199009, -0.04566338, , -0.2566894, , , , , , , , , , 1, 1
253, 2.199165, -0.01755525, , -0.2742447, , , , , , , , , , 1, 1
254, 2.199321, 0.01080384, , -0.2634408, , , , , , , , , , 1, 1
255, 2.199477, 0.03900607, , -0.2244347, , , , , , , , , , 1, 1
256, 2.199633, 0.06676912, , -0.1576656, , , , , , , , , , 1, 1
257, 2.199944, 0.09390475, , -0.06376088, , , , , , , , , , 1, 1
258, 2.200256, 0.1201149, , 0.05635406, , , , , , , , , , 1, 1
259, 2.200568, 0.1450546, , 0.2014087, , , , , , , , , , 1, 1
260, 2.201191, 0.1686611, , 0.3700697, , , , , , , , , , 1, 1
261, 2.201814, 0.1904794, , 0.5605491, , , , , , , , , , 1, 1
262, 2.202438, 0.2104939, , 0.7710429, , , , , , , , , , 1, 1
263, 2.203061, 0.2283908, , 0.9994338, , , , , , , , , , 1, 1
264, 2.20384, 0.2440134, , 1.243447, , , , , , , , , , 1, 1
265, 2.20462, 0.2572205, , 1.500668, , , , , , , , , , 1, 1
266, 2.205555, 0.2679179, , 1.768586, , , , , , , , , , 1, 1
267, 2.206178, 0.2759017, , 2.044487, , , , , , , , , , 1, 1
268, 2.206801, 0.2811406, , 2.325628, , , , , , , , , , 1, 1
269, 2.207425, 0.2836032, , 2.609231, , , , , , , , , , 1, 1
270, 2.208048, 0.2832581, , 2.892489, , , , , , , , , , 1, 1
271, 2.209139, 0.2800584, , 3.172548, , , , , , , , , , 1, 1
272, 2.209918, 0.2741449, , 3.446692, , , , , , , , , , 1, 1
273, 2.210541, 0.265471, , 3.712163, , , , , , , , , , 1, 1
274, 2.211321, 0.2541932, , 3.966357, , , , , , , , , , 1, 1
275, 2.2121, 0.240296, , 4.206653, , , , , , , , , , 1, 1
276, 2.212412, 0.2240774, , 4.43073, , , , , , , , , , 1, 1
277, 2.212879, 0.2057098, , 4.63644, , , , , , , , , , 1, 1
278, 2.213347, 0.1852405, , 4.821681, , , , , , , , , , 1, 1
279, 2.213503, 0.1628575, , 4.984538, , , , , , , , , , 1, 1
280, 2.21397, 0.138953, , 5.123491, , , , , , , , , , 1, 1
281, 2.214437, 0.1136526, , 5.237144, , , , , , , , , , 1, 1
282, 2.214593, 0.08719143, , 5.324335, , , , , , , , , , 1, 1
283, 2.214593, 0.05988326, , 5.384218, , , , , , , , , , 1, 1
284, 2.214749, 0.03196335, , 5.416182, , , , , , , , , , 1, 1
285, 2.214437, 0.003698378, , 5.41988, , , , , , , , , , 1, 1
286, 2.214437, -0.02461365, , 5.395266, , , , , , , , , , 1, 1
287, 2.214126, -0.05265904, , 5.342607, , , , , , , , , , 1, 1
288, 2.21397, -0.08020249, , 5.262404, , , , , , , , , , 1, 1
289, 2.213814, -0.1069617, , 5.155443, , , , , , , , , , 1, 1
290, 2.213347, -0.1326229, , 5.02282, , , , , , , , , , 1, 1
291, 2.213035, -0.1570136, , 4.865807, , , , , , , , , , 1, 1
292, 2.212568, -0.1798358, , 4.685971, , , , , , , , , , 1, 1
293, 2.211944, -0.2009325, , 4.485038, , , , , , , , , , 1, 1
294, 2.211165, -0.2199902, , 4.265048, , , , , , , , , , 1, 1
295, 2.210386, -0.236899, , 4.028149, , , , , , , , , , 1, 1
296, 2.209762, -0.251455, , 3.776694, , , , , , , , , , 1, 1
297, 2.209139, -0.2635327, , 3.513161, , , , , , , , , , 1, 1
298, 2.208204, -0.2729753, , 3.240186, , , , , , , , , , 1, 1
299, 2.207425, -0.2797513, , 2.960435, , , , , , , , , , 1, 1
300, 2.20649, -0.2836883, , 2.676747, , , , , , , , , , 1, 1
301, 2.20571, -0.2849588, , 2.391788, , , , , , , , , , 1, 1
302, 2.204931, -0.2833119, , 2.108476, , , , , , , , , , 1, 1
303, 2.204308, -0.2788572, , 1.829619, , , , , , , , , , 1, 1
304, 2.203529, -0.2717204, , 1.557898, , , , , , , , , , 1, 1
305, 2.202594, -0.261823, , 1.296075, , , , , , , , , , 1, 1
306, 2.20197, -0.2493845, , 1.046691, , , , , , , , , , 1, 1
307, 2.201347, -0.2344364, , 0.8122542, , , , , , , , , , 1, 1
308, 2.20088, -0.2171668, , 0.5950873, , , , , , , , , , 1, 1
309, 2.200568, -0.1977798, , 0.3973076, , , , , , , , , , 1, 1
310, 2.2001, -0.1764791, , 0.2208285, , , , , , , , , , 1, 1
311, 2.199944, -0.1533589, , 0.06746962, , , , , , , , , , 1, 1
312, 2.199633, -0.1288113, , -0.06134173, , , , , , , , , , 1, 1
313, 2.199477, -0.1029619, , -0.1643036, , , , , , , , , , 1, 1
314, 2.199477, -0.07642233, , -0.240726, 0.015849, -0.005441103, 0.0007287205, -0.05084886, -0.1937218, 0.003378017, -0.02720053, 0.02740948, -82.92072, 1, 1
315, 2.199321, -0.05333351, , -0.2940595, , , , , , , , , , 1, 1
316, 2.199321, -0.03106033, , -0.3251198, , , , , , , , , , 1, 1
317, 2.199321, -0.008645982, , -0.3337658, , , , , , , , , , 1, 1
318, 2.199477, 0.01383111, , -0.3199347, , , , , , , , , , 1, 1
319, 2.199165, 0.03629251, , -0.2836422, , , , , , , , , , 1, 1
320, 2.199321, 0.05845588, , -0.2251863, , , , , , , , , , 1, 1
321, 2.199633, 0.08022713, , -0.1449592, , , , , , , , , , 1, 1
322, 2.199788, 0.1014965, , -0.0434627, , , , , , , , , , 1, 1
323, 2.200412, 0.1221854, , 0.07872272, , , , , , , , , , 1, 1
324, 2.20088, 0.1420274, , 0.2207501, , , , , , , , , , 1, 1
325, 2.201347, 0.1610537, , 0.3818038, , , , , , , , , , 1, 1
326, 2.201814, 0.1790134, , 0.5608171, , , , , , , , , , 1, 1
327, 2.202594, 0.1958594, , 0.7566766, , , , , , , , , , 1, 1
328, 2.203061, 0.2114663, , 0.9681429, , , , , , , , , , 1, 1
329, 2.203684, 0.2258498, , 1.193993, , , , , , , , , , 1, 1
330, 2.204308, 0.2386804, , 1.432673, , , , , , , , , , 1, 1
331, 2.204931, 0.2500837, , 1.682757, , , , , , , , , , 1, 1
332, 2.20571, 0.2599341, , 1.942691, , , , , , , , , , 1, 1
333, 2.20649, 0.2681845, , 2.210875, , , , , , , , , , 1, 1
334, 2.207269, 0.274741, , 2.485616, , , , , , , , , , 1, 1
335, 2.208048, 0.2794937, , 2.76511, , , , , , , , , , 1, 1
336, 2.208983, 0.2825052, , 3.047615, , , , , , , , , , 1, 1
337, 2.209451, 0.2838071, , 3.331422, , , , , , , , , , 1, 1
338, 2.21023, 0.2832268, , 3.614649, , , , , , , , , , 1, 1
339, 2.211165, 0.2810465, , 3.895696, , , , , , , , , , 1, 1
340, 2.211788, 0.2770467, , 4.172742, , , , , , , , , , 1, 1
341, 2.212568, 0.2711491, , 4.443892, , , , , , , , , , 1, 1
342, 2.213347, 0.2637142, , 4.707606, , , , , , , , , , 1, 1
343, 2.214126, 0.2546481, , 4.962254, , , , , , , , , , 1, 1
344, 2.214593, 0.2438409, , 5.206095, , , , , , , , , , 1, 1
345, 2.215061, 0.2315749, , 5.43767, , , , , , , , , , 1, 1
346, 2.215528, 0.2180228, , 5.655693, , , , , , , , , , 1, 1
347, 2.215996, 0.2028708, , 5.858563, , , , , , , , , , 1, 1
348, 2.216464, 0.1864796, , 6.045043, , , , , , , , , , 1, 1
349, 2.216775, 0.1690375, , 6.21408, , , , , , , , , , 1, 1
350, 2.217243, 0.1503876, , 6.364468, , , , , , , , , , 1, 1
351, 2.218022, 0.1309378, , 6.495406, , , , , , , , , , 1, 1
352, 2.218178, 0.1105939, , 6.606, , , , , , , , , , 1, 1
353, 2.218645, 0.08960697, , 6.695607, , , , , , , , , , 1, 1
354, 2.218801, 0.06800825, , 6.763615, , , , , , , , , , 1, 1
355, 2.218645, 0.04598605, , 6.809601, , , , , , , , , , 1, 1
356, 2.218489, 0.02369718, , 6.833298, , , , , , , , , , 1, 1
357, 2.218645, 0.001188724, , 6.834487, , , , , , , , , , 1, 1
358, 2.218801, -0.02125699, , 6.81323, , , , , , , , , , 1, 1
359, 2.218333, -0.04368703, , 6.769543, , , , , , , , , , 1, 1
360, 2.218333, -0.06581903, , 6.703724, , , , , , , , , , 1, 1
361, 2.218022, -0.08749617, , 6.616228, , , , , , , , , , 1, 1
362, 2.21771, -0.1085616, , 6.507666, , , , , , , , , , 1, 1
363, 2.217555, -0.1290153, , 6.378651, , , , , , , , , , 1, 1
364, 2.216931, -0.1486533, , 6.229998, , , , , , , , , , 1, 1
365, 2.216464, -0.1673816, , 6.062616, , , , , , , , , , 1, 1
366, 2.21584, -0.1850747, , 5.877542, , , , , , , , , , 1, 1
367, 2.215217, -0.2014972, , 5.676044, , , , , , , , , , 1, 1
368, 2.214437, -0.2168531, , 5.459191, , , , , , , , , , 1, 1
369, 2.213814, -0.2307347, , 5.228456, , , , , , , , , , 1, 1
370, 2.213191, -0.2432045, , 4.985252, , , , , , , , , , 1, 1
371, 2.212412, -0.2542313, , 4.73102, , , , , , , , , , 1, 1
372, 2.211477, -0.2635327, , 4.467488, , , , , , , , , , 1, 1
373, 2.210853, -0.2712655, , 4.196222, , , , , , , , , , 1, 1
374, 2.210074, -0.2773828, , 3.918839, , , , , , , , , , 1, 1
375, 2.209451, -0.2816806, , 3.637159, , , , , , , , , , 1, 1
376, 2.20836, -0.2841275, , 3.353031, , , , , , , , , , 1, 1
377, 2.207736, -0.2849902, , 3.068041, , , , , , , , , , 1, 1
378, 2.206801, -0.2839707, , 2.78407, , , , , , , , , , 1, 1
379, 2.206022, -0.2812414, , 2.502829, , , , , , , , , , 1, 1
380, 2.205555, -0.2766613, , 2.226168, , , , , , , , , , 1, 1
381, 2.204776, -0.2704813, , 1.955686, , , , , , , , , , 1, 1
382, 2.203996, -0.2624504, , 1.693236, , , , , , , , , , 1, 1
383, 2.203529, -0.2529451, , 1.440291, , , , , , , , , , 1, 1
384, 2.202749, -0.2416673, , 1.198624, , , , , , , , , , 1, 1
385, 2.202126, -0.2290877, , 0.969536, , , , , , , , , , 1, 1
386, 2.201658, -0.2149395, , 0.7545965, , , , , , , , , , 1, 1
387, 2.201035, -0.1995679, , 0.5550286, , , , , , , , , , 1, 1
388, 2.20088, -0.1828787, , 0.3721499, , , , , , , , , , 1, 1
389, 2.200412, -0.1649817, , 0.2071681, , , , , , , , , , 1, 1
390, 2.2001, -0.146175, , 0.06099312, , , , , , , , , , 1, 1
391, 2.199633, -0.1264428, , -0.06544973, , , , , , , , , , 1, 1
392, 2.199477, -0.1058794, , -0.1713291, , , , , , , , , , 1, 1
393, 2.199477, -0.08471987, , -0.256049, , , , , , , , , , 1, 1
394, 2.199321, -0.06462695, , -0.3206759, 0.012589, -0.006799488, 0.001026328, -0.04984004, -0.1940065, 0.003483638, -0.03415279, 0.03433, -84.17588, 1, 1
395, 2.199165, -0.04707506, , -0.367751, , , , , , , , , , 1, 1
396, 2.199009, -0.02936631, , -0.3971173, , , , , , , , , , 1, 1
397, 2.199321, -0.01156345, , -0.4086807, , , , , , , , , , 1, 1
398, 2.199009, 0.006333515, , -0.4023472, , , , , , , , , , 1, 1
399, 2.199009, 0.02419911, , -0.3781481, , , , , , , , , , 1, 1
400, 2.199477, 0.04193923, , -0.3362089, , , , , , , , , , 1, 1
401, 2.199633, 0.0595068, , -0.2767021, , , , , , , , , , 1, 1
402, 2.199944, 0.0768391, , -0.199863, , , , , , , , , , 1, 1
403, 2.2001, 0.09387337, , -0.1059896, , , , , , , , , , 1, 1
404, 2.200412, 0.1105469, , 0.004557273, , , , , , , , , , 1, 1
405, 2.20088, 0.1267342, , 0.1312914, , , , , , , , , , 1, 1
406, 2.201503, 0.1424352, , 0.2737266, , , , , , , , , , 1, 1
407, 2.201814, 0.1575872, , 0.4313138, , , , , , , , , , 1, 1
408, 2.202438, 0.1720961, , 0.60341, , , , , , , , , , 1, 1
409, 2.202905, 0.185962, , 0.789372, , , , , , , , , , 1, 1
410, 2.203529, 0.1990749, , 0.9884469, , , , , , , , , , 1, 1
411, 2.203996, 0.2113566, , 1.199803, , , , , , , , , , 1, 1
412, 2.20462, 0.2229323, , 1.422736, , , , , , , , , , 1, 1
413, 2.205243, 0.2334572, , 1.656193, , , , , , , , , , 1, 1
414, 2.20571, 0.2431507, , 1.899344, , , , , , , , , , 1, 1
415, 2.206334, 0.2518718, , 2.151216, , , , , , , , , , 1, 1
416, 2.207113, 0.2596203, , 2.410836, , , , , , , , , , 1, 1
417, 2.207736, 0.266318, , 2.677154, , , , , , , , , , 1, 1
418, 2.208672, 0.2719804, , 2.949134, , , , , , , , , , 1, 1
419, 2.209607, 0.2765448, , 3.225679, , , , , , , , , , 1, 1
420, 2.210386, 0.2800426, , 3.505722, , , , , , , , , , 1, 1
421, 2.211009, 0.2823327, , 3.788054, , , , , , , , , , 1, 1
422, 2.211944, 0.2837287, , 4.071783, , , , , , , , , , 1, 1
423, 2.212412, 0.2837757, , 4.355559, , , , , , , , , , 1, 1
424, 2.213347, 0.2827876, , 4.638346, , , , , , , , , , 1, 1
425, 2.214282, 0.2807014, , 4.919048, , , , , , , , , , 1, 1
426, 2.214905, 0.2774389, , 5.196487, , , , , , , , , , 1, 1
427, 2.215684, 0.2731411, , 5.469628, , , , , , , , , , 1, 1
428, 2.216152, 0.267714, , 5.737342, , , , , , , , , , 1, 1
429, 2.216931, 0.2612673, , 5.998609, , , , , , , , , , 1, 1
430, 2.217399, 0.253754, , 6.252363, , , , , , , , , , 1, 1
431, 2.218178, 0.2452682, , 6.497632, , , , , , , , , , 1, 1
432, 2.218957, 0.2358414, , 6.733473, , , , , , , , , , 1, 1
433, 2.219424, 0.225442, , 6.958915, , , , , , , , , , 1, 1
434, 2.219892, 0.2142113, , 7.173126, , , , , , , , , , 1, 1
435, 2.220515, 0.2019767, , 7.375103, , , , , , , , , , 1, 1
436, 2.220827, 0.189052, , 7.564155, , , , , , , , , , 1, 1
437, 2.221451, 0.1754371, , 7.739592, , , , , , , , , , 1, 1
438, 2.221762, 0.1610223, , 7.900614, , , , , , , , , , 1, 1
439, 2.222229, 0.1460899, , 8.046704, , , , , , , , , , 1, 1
440, 2.222385, 0.1304359, , 8.17714, , , , , , , , , , 1, 1
441, 2.222541, 0.1143427, , 8.291483, , , , , , , , , , 1, 1
442, 2.223009, 0.0978104, , 8.389293, , , , , , , , , , 1, 1
443, 2.22332, 0.08088592, , 8.470179, , , , , , , , , , 1, 1
444, 2.22332, 0.06361637, , 8.533795, , , , , , , , , , 1, 1
445, 2.223476, 0.0460331, , 8.579828, , , , , , , , , , 1, 1
446, 2.223476, 0.02840278, , 8.608232, , , , , , , , , , 1, 1
447, 2.223476, 0.01047444, , 8.618706, , , , , , , , , , 1, 1
448, 2.223476, -0.007422525, , 8.611283, , , , , , , , , , 1, 1
449, 2.22332, -0.02519401, , 8.586089, , , , , , , , , , 1, 1
450, 2.223165, -0.04299687, , 8.543092, , , , , , , , , , 1, 1
451, 2.223009, -0.06048602, , 8.482606, , , , , , , , , , 1, 1
452, 2.222697, -0.07789674, , 8.40471, , , , , , , , , , 1, 1
453, 2.222229, -0.09497808, , 8.309731, , , , , , , , , , 1, 1
454, 2.221918, -0.1115732, , 8.198158, , , , , , , , , , 1, 1
455, 2.221451, -0.1278545, , 8.070304, , , , , , , , , , 1, 1
456, 2.221295, -0.1435242, , 7.926779, , , , , , , , , , 1, 1
457, 2.220671, -0.1586919, , 7.768087, , , , , , , , , , 1, 1
458, 2.220204, -0.1732165, , 7.594871, , , , , , , , , , 1, 1
459, 2.219892, -0.1871294, , 7.407742, , , , , , , , , , 1, 1
460, 2.219424, -0.2002424, , 7.207499, , , , , , , , , , 1, 1
461, 2.218801, -0.2125083, , 6.994991, , , , , , , , , , 1, 1
462, 2.218022, -0.2240057, , 6.770985, , , , , , , , , , 1, 1
463, 2.217399, -0.2346089, , 6.536376, , , , , , , , , , 1, 1
464, 2.216619, -0.2443495, , 6.292027, , , , , , , , , , 1, 1
465, 2.215996, -0.2531019, , 6.038925, , , , , , , , , , 1, 1
466, 2.215217, -0.2608662, , 5.778059, , , , , , , , , , 1, 1
467, 2.214593, -0.2675011, , 5.510558, , , , , , , , , , 1, 1
468, 2.213659, -0.2731635, , 5.237394, , , , , , , , , , 1, 1
469, 2.212879, -0.2776809, , 4.959713, , , , , , , , , , 1, 1
470, 2.2121, -0.2812257, , 4.678487, , , , , , , , , , 1, 1
471, 2.211165, -0.2835158, , 4.394972, , , , , , , , , , 1, 1
472, 2.21023, -0.2847706, , 4.110201, , , , , , , , , , 1, 1
473, 2.209762, -0.2849118, , 3.825289, , , , , , , , , , 1, 1
474, 2.208827, -0.283955, , 3.541334, , , , , , , , , , 1, 1
475, 2.208048, -0.2817904, , 3.259544, , , , , , , , , , 1, 1
476, 2.207425, -0.2786376, , 2.980906, , , , , , , , , , 1, 1
477, 2.206645, -0.2743085, , 2.706598, , , , , , , , , , 1, 1
478, 2.206022, -0.2688657, , 2.437732, , , , , , , , , , 1, 1
479, 2.205399, -0.2624661, , 2.175266, , , , , , , , , , 1, 1
480, 2.20462, -0.2549998, , 1.920266, , , , , , , , , , 1, 1
481, 2.20384, -0.2464514, , 1.673815, , , , , , , , , , 1, 1
482, 2.203217, -0.2370402, , 1.436774, , , , , , , , , , 1, 1
483, 2.202749, -0.2266722, , 1.210102, , , , , , , , , , 1, 1
484, 2.202126, -0.215363, , 0.9947394, , , , , , , , , , 1, 1
485, 2.201503, -0.2032383, , 0.7915011, , , , , , , , , , 1, 1
486, 2.201347, -0.1902665, , 0.6012346, , , , , , , , , , 1, 1
487, 2.20088, -0.1765575, , 0.4246771, , , , , , , , , , 1, 1
488, 2.200256, -0.1622211, , 0.262456, , , , , , , , , , 1, 1
489, 2.199944, -0.1471789, , 0.1152771, , , , , , , , , , 1, 1
490, 2.199788, -0.1316347, , -0.01635762, , , , , , , , , , 1, 1
491, 2.199321, -0.1155572, , -0.1319149, , , , , , , , , , 1, 1
492, 2.199165, -0.09891509, , -0.23083, , , , , , , , , , 1, 1
493, 2.199321, -0.08202199, , -0.3128519, , , , , , , , , , 1, 1
494, 2.199321, -0.0124732, , -0.3253252, 0.01, -0.008499259, 0.001393338, -0.0490289, -0.1941817, 0.003643664, -0.04284964, 0.04300428, -85.13962, 1, 1
