Repository: Paladin-Tier-2/EIS.EATON.EDLC-FitPlot

# EIS EATON EDLC Fit Plot

This repo contains electrochemical impedance spectroscopy (EIS) data and scripts
used for fitting and plotting EATON electric double-layer capacitors (EDLCs).

The workflow is split between MATLAB and Python:

- MATLAB extracts the useful columns from exported measurement CSV files.
- Python fits equivalent-circuit models with the `impedance` package.
- MATLAB makes the Nyquist plots, fit plots, error plots, power plots, and some
  LaTeX tables.

The repo includes measured data and generated fit outputs for `1F`, `60F`, and
`400F` capacitors at different states of charge.

## Repository Layout

```text
.
|-- ExtractNyquistAllSoc.m
|-- eis_fit_workflow.py
|-- eis_table_workflow.py
|-- 1F/
|   `-- SOC/
|-- 60F/
|   `-- SOC/
`-- 400F/
    `-- SOC/
```

Each capacitor folder follows the same basic pattern:

```text
<capacitance>F/SOC/<SOC>%SOC/
```

Examples:

```text
1F/SOC/40%SOC/
60F/SOC/80%SOC/
400F/SOC/100%SOC/
```

Inside each SOC folder, the important file types are:

| File pattern | Meaning |
| --- | --- |
| `<cap>F-<SOC>SOC.csv` | Original exported measurement CSV |
| `<cap>F-<SOC>%SOC_Python.csv` | Three-column file used by Python: frequency, real impedance, imaginary impedance |
| `<cap>F-<SOC>%SOC_Fit.csv` | Fitted impedance data |
| `<cap>F-<SOC>%SOC_Fit_params.csv` | Fitted circuit parameters |
| `<cap>F-<SOC>%SOC_Fit_errors.csv` | Fit residuals/errors |
| `<cap>F-<SOC>%SOC_Fit_rmse.csv` | RMSE for the fit |
| `<cap>F-<SOC>%SOC_Fit_mu.csv` | Lin-KK `mu` value |
| `<cap>F-<SOC>%SOC_Fit_kkResults.csv` | Lin-KK summary values |

The folder name and file names matter. The scripts expect names like `40%SOC`
and `400F-40%SOC_Python.csv`.

## Data Extraction

Use `ExtractNyquistAllSoc.m` to create the `_Python.csv` files from the exported
measurement CSV files.

Run it from MATLAB:

```matlab
ExtractNyquistAllSoc
```

When prompted, enter the capacitor folder name:

```text
1F
60F
400F
```

The script looks for:

```text
<capacitance>F/SOC/*%SOC/
```

For each SOC folder, it reads the canonical measurement CSV and writes:

```text
<capacitance>F-<SOC>%SOC_Python.csv
```

The extraction currently uses columns 6, 11, and 12 from the exported CSV:

- frequency
- real impedance
- imaginary impedance

The notes and screenshots in `1F/SOC/Readme/` and `60F/SOC/Readme/` show the
expected folder setup and export style.

## Python Fitting

Run the fitting scripts from inside the matching `SOC` folder.

Example:

```bash
cd 1F/SOC
python FitAll_Bisquert.py
```

Other fitting scripts:

```text
1F/SOC/FitAll_Bisquert.py
1F/SOC/FitAll_Distinct.py
1F/SOC/FitAllCutoff.py
60F/SOC/FitAll.py
400F/SOC/FitAll_Bisquert.py
400F/SOC/FitAll_Distinct.py
```

These files are small wrappers around `eis_fit_workflow.py`. The wrappers keep
the model-specific settings near the data: circuit string, initial guesses,
bounds, parameter names, optional cutoff frequency, and whether to show a
diagnostic plot.

The shared workflow searches the SOC subfolders for `*_Python.csv`, fits the
configured circuit, and writes fit outputs next to the input files.

The Bisquert scripts use:

```text
R_0-B_1
```

The distinct model scripts use:

```text
R_1-Wo_1-p(CPE_1,R_2-CPE_2)
```

For the Bisquert open-circuit model, the ESR-related circuit element is named
`R_0`.

Important: running a fitting script writes new `_Fit*.csv` files. If existing
results matter, copy them somewhere else first.

## MATLAB Plotting

Run the plotting scripts from inside the matching `SOC` folder.

Example:

```matlab
cd 400F/SOC
SOCFitPlot
```

Useful MATLAB scripts:

| Script | Purpose |
| --- | --- |
| `SOCPlot.m` | Plot measured Nyquist data across SOC values |
| `SOCFitPlot.m` | Plot measured data with fitted curves |

Most plotting scripts expect to start in a `SOC` folder. They look for SOC
subfolders below the current directory and write figures to a local `Figures`
folder.

Some scripts ask which SOC values to omit from a plot.

Older plot variants and one-off analysis scripts are in `extras/` folders under
each `SOC` folder. This keeps the main folder readable without deleting useful
old plotting work. Examples include frequency-label plots, legend-layout
variants, `MaxPower.m`, `RelativeError.m`, and `PlottingBasic.m`.

## Tables

The table scripts collect generated fit results into LaTeX tables.

Examples:

```bash
cd 60F/SOC
python table.py
python ParamTable.py
```

Related scripts:

```text
1F/SOC/table.py
1F/SOC/ParamTable_Bisquert.py
1F/SOC/ParamTable_Distinct.py
60F/SOC/table.py
60F/SOC/ParamTable.py
400F/SOC/table.py
400F/SOC/ParamTable.py
400F/SOC/ParamTableDistinct.py
```

These scripts write `.tex` files into the same `SOC` folder.

The table scripts are wrappers around `eis_table_workflow.py`.

## Notes And Limitations

- This is a research/thesis workflow repo, not a packaged Python library.
- The data layout is part of the workflow. Renaming folders will break scripts
  unless the paths are updated.

File: 60F/SOC/100%SOC/60F-100%SOC_Python.csv
100000,0.007885026,0.01134565
79432.82,0.007804933,0.008938778
63095.73,0.007738538,0.007026453
50118.72,0.00773513,0.005531744
39810.71,0.007750162,0.004360273
31622.77,0.007797244,0.003445462
25118.86,0.007822766,0.002746638
19952.62,0.007817374,0.00220288
15848.93,0.007806183,0.001786761
12589.25,0.007788995,0.001458586
9999.997,0.007758121,0.001183824
7943.28,0.007725927,0.0009600961
6309.571,0.007693694,0.0007662154
5011.871,0.007660751,0.0006001493
3981.07,0.007646016,0.0004531517
3162.276,0.00763454,0.0003173375
2511.885,0.00765742,0.0002231222
1995.261,0.007650917,0.0001461946
1584.892,0.007689392,5.626823e-05
1258.925,0.007691622,-1.625822e-05
999.9994,0.0077172,-6.191996e-05
794.3277,0.00777179,-0.0001128064
630.9569,0.00777763,-0.0001593985
501.1869,0.007797619,-0.0001875972
398.1069,0.00783217,-0.0002237412
316.2275,0.007880425,-0.0002699608
251.1884,0.007908562,-0.000311665
199.5261,0.007968221,-0.0003510503
158.4892,0.008013579,-0.0004075906
125.8924,0.008068479,-0.0004458138
99.99991,0.008112849,-0.0004921411
79.43275,0.008164605,-0.0005519237
63.09567,0.008225231,-0.0006161992
50.11867,0.008308687,-0.0006927262
39.81068,0.008409929,-0.0007937604
31.62274,0.008502303,-0.000847621
25.11884,0.008623947,-0.0009755192
19.9526,0.008737238,-0.001039798
15.84891,0.00886206,-0.001183437
12.58924,0.009014776,-0.001300971
9.999988,0.00919326,-0.001409791
7.943272,0.00939645,-0.001573118
6.309565,0.00958211,-0.001749534
5.011866,0.00983227,-0.001986557
3.981066,0.01010447,-0.002067868
3.162273,0.01038598,-0.002400304
2.511883,0.01060975,-0.002617086
1.995259,0.01086494,-0.002822046
1.584891,0.0111785,-0.003151376
1.258924,0.01141504,-0.003552599
0.999998,0.01159698,-0.003988703
0.794327,0.01180126,-0.004622831
0.630956,0.01200286,-0.00536792
0.501186,0.01222715,-0.006344339
0.398106,0.01248281,-0.007596112
0.316227,0.01271833,-0.009182081
0.251188,0.01300434,-0.01120404
0.199526,0.0132421,-0.0136646
0.158489,0.01345703,-0.01692559
0.125892,0.01368161,-0.02090484
0.1,0.01384773,-0.02602235
0.079433,0.01405459,-0.03235476
0.063096,0.01430634,-0.04048404
0.050119,0.01458087,-0.05067644
0.039811,0.01492129,-0.06350223
0.031623,0.0153189,-0.07979754
0.025119,0.01580174,-0.1001642
0.019953,0.01656315,-0.125786
0.015849,0.01743523,-0.1580153
0.015,0.01771078,-0.1671078
