Repository: Paladin-Tier-2/EIS.EATON.EDLC-FitPlot

# EIS EATON EDLC Fit Plot

This repo contains electrochemical impedance spectroscopy (EIS) data and scripts
used for fitting and plotting EATON electric double-layer capacitors (EDLCs).

The workflow is split between MATLAB and Python:

- MATLAB extracts the useful columns from exported measurement CSV files.
- Python fits equivalent-circuit models with the `impedance` package.
- MATLAB makes the Nyquist plots, fit plots, error plots, power plots, and some
  LaTeX tables.

The repo includes measured data and generated fit outputs for `1F`, `60F`, and
`400F` capacitors at different states of charge.

## Repository Layout

```text
.
|-- ExtractNyquistAllSoc.m
|-- eis_fit_workflow.py
|-- eis_table_workflow.py
|-- 1F/
|   `-- SOC/
|-- 60F/
|   `-- SOC/
`-- 400F/
    `-- SOC/
```

Each capacitor folder follows the same basic pattern:

```text
<capacitance>F/SOC/<SOC>%SOC/
```

Examples:

```text
1F/SOC/40%SOC/
60F/SOC/80%SOC/
400F/SOC/100%SOC/
```

Inside each SOC folder, the important file types are:

| File pattern | Meaning |
| --- | --- |
| `<cap>F-<SOC>SOC.csv` | Original exported measurement CSV |
| `<cap>F-<SOC>%SOC_Python.csv` | Three-column file used by Python: frequency, real impedance, imaginary impedance |
| `<cap>F-<SOC>%SOC_Fit.csv` | Fitted impedance data |
| `<cap>F-<SOC>%SOC_Fit_params.csv` | Fitted circuit parameters |
| `<cap>F-<SOC>%SOC_Fit_errors.csv` | Fit residuals/errors |
| `<cap>F-<SOC>%SOC_Fit_rmse.csv` | RMSE for the fit |
| `<cap>F-<SOC>%SOC_Fit_mu.csv` | Lin-KK `mu` value |
| `<cap>F-<SOC>%SOC_Fit_kkResults.csv` | Lin-KK summary values |

The folder name and file names matter. The scripts expect names like `40%SOC`
and `400F-40%SOC_Python.csv`.

## Data Extraction

Use `ExtractNyquistAllSoc.m` to create the `_Python.csv` files from the exported
measurement CSV files.

Run it from MATLAB:

```matlab
ExtractNyquistAllSoc
```

When prompted, enter the capacitor folder name:

```text
1F
60F
400F
```

The script looks for:

```text
<capacitance>F/SOC/*%SOC/
```

For each SOC folder, it reads the canonical measurement CSV and writes:

```text
<capacitance>F-<SOC>%SOC_Python.csv
```

The extraction currently uses columns 6, 11, and 12 from the exported CSV:

- frequency
- real impedance
- imaginary impedance

The notes and screenshots in `1F/SOC/Readme/` and `60F/SOC/Readme/` show the
expected folder setup and export style.

## Python Fitting

Run the fitting scripts from inside the matching `SOC` folder.

Example:

```bash
cd 1F/SOC
python FitAll_Bisquert.py
```

Other fitting scripts:

```text
1F/SOC/FitAll_Bisquert.py
1F/SOC/FitAll_Distinct.py
1F/SOC/FitAllCutoff.py
60F/SOC/FitAll.py
400F/SOC/FitAll_Bisquert.py
400F/SOC/FitAll_Distinct.py
```

These files are small wrappers around `eis_fit_workflow.py`. The wrappers keep
the model-specific settings near the data: circuit string, initial guesses,
bounds, parameter names, optional cutoff frequency, and whether to show a
diagnostic plot.

The shared workflow searches the SOC subfolders for `*_Python.csv`, fits the
configured circuit, and writes fit outputs next to the input files.

The Bisquert scripts use:

```text
R_0-B_1
```

The distinct model scripts use:

```text
R_1-Wo_1-p(CPE_1,R_2-CPE_2)
```

For the Bisquert open-circuit model, the ESR-related circuit element is named
`R_0`.

Important: running a fitting script writes new `_Fit*.csv` files. If existing
results matter, copy them somewhere else first.

## MATLAB Plotting

Run the plotting scripts from inside the matching `SOC` folder.

Example:

```matlab
cd 400F/SOC
SOCFitPlot
```

Useful MATLAB scripts:

| Script | Purpose |
| --- | --- |
| `SOCPlot.m` | Plot measured Nyquist data across SOC values |
| `SOCFitPlot.m` | Plot measured data with fitted curves |

Most plotting scripts expect to start in a `SOC` folder. They look for SOC
subfolders below the current directory and write figures to a local `Figures`
folder.

Some scripts ask which SOC values to omit from a plot.

Older plot variants and one-off analysis scripts are in `extras/` folders under
each `SOC` folder. This keeps the main folder readable without deleting useful
old plotting work. Examples include frequency-label plots, legend-layout
variants, `MaxPower.m`, `RelativeError.m`, and `PlottingBasic.m`.

## Tables

The table scripts collect generated fit results into LaTeX tables.

Examples:

```bash
cd 60F/SOC
python table.py
python ParamTable.py
```

Related scripts:

```text
1F/SOC/table.py
1F/SOC/ParamTable_Bisquert.py
1F/SOC/ParamTable_Distinct.py
60F/SOC/table.py
60F/SOC/ParamTable.py
400F/SOC/table.py
400F/SOC/ParamTable.py
400F/SOC/ParamTableDistinct.py
```

These scripts write `.tex` files into the same `SOC` folder.

The table scripts are wrappers around `eis_table_workflow.py`.

## Notes And Limitations

- This is a research/thesis workflow repo, not a packaged Python library.
- The data layout is part of the workflow. Renaming folders will break scripts
  unless the paths are updated.

File: 60F/SOC/60%SOC/60F-60SOC.csv
Experiment:, 60%-SOC_Multiplexer-130mA
Start date:, Wednesday, June 19, 2024
Start time:, 11:55:27 PM +02:00
Time (s), Voltage (V), Current (A), Reverse I (A), Charge (C), Frequency (Hz), V' (V), V'' (V), A' (A), A'' (A), Z' (Ohm), Z'' (Ohm), | Z | (Ohm), Phase (Deg), V Range (), I Range ()
1, 1.798965, -0.01543773, , -0.01543773, 100000, -0.0005229098, -0.002161576, -0.148089, -0.06561679, 0.008357739, 0.01089323, 0.01373005, 52.50309, 1, 1
1, 1.798965, -0.01543773, , -0.01543773, 79432.82, 0.0001325229, 0.001849508, 0.118094, 0.09875609, 0.008367467, 0.008664024, 0.01204491, 45.99755, 1, 1
1, 1.798965, -0.01543773, , -0.01543773, 63095.73, 0.001513163, -0.0004697305, 0.07945152, -0.1219986, 0.008375539, 0.006948553, 0.01088265, 39.67994, 1, 1
1, 1.798965, -0.01543773, , -0.01543773, 50118.72, 0.001279038, -0.0005911249, 0.07220678, -0.1187793, 0.008413509, 0.005653562, 0.01013656, 33.89962, 1, 1
2, 1.809094, 0.0007495349, , -0.0146882, 39810.71, 0.0001880356, -0.001291207, -0.04882379, -0.1258248, 0.008415031, 0.004759708, 0.009667863, 29.49336, 1, 1
2, 1.809094, 0.0007495349, , -0.0146882, 31622.77, -0.001232032, 0.0001505961, -0.1112512, 0.07470157, 0.008259368, 0.004192238, 0.009262398, 26.91115, 1, 1
2, 1.809094, 0.0007495349, , -0.0146882, 25118.86, 0.0003796181, 0.001105031, 0.09568353, 0.09764397, 0.007716709, 0.003673998, 0.008546687, 25.45956, 1, 1
2, 1.809094, 0.0007495349, , -0.0146882, 19952.62, -0.0004624937, -0.0009670125, -0.09997765, -0.09639552, 0.007230268, 0.002701075, 0.007718327, 20.48462, 1, 1
3, 1.808939, -0.03808736, , -0.05277555, 15848.93, -0.0007697383, 0.0006850679, -0.07645304, 0.1131111, 0.00731457, 0.001861155, 0.007547637, 14.27569, 1, 1
3, 1.808939, -0.03808736, , -0.05277555, 12589.25, 0.0007108269, -0.000730294, 0.07437004, -0.1116996, 0.007465572, 0.00139313, 0.007594443, 10.57024, 1, 1
3, 1.808939, -0.03808736, , -0.05277555, 9999.997, 0.0003758458, 0.0009415555, 0.06659529, 0.1148259, 0.007556477, 0.001109332, 0.007637471, 8.351674, 1, 1
3, 1.808939, -0.03808736, , -0.05277555, 7943.28, -2.961315e-06, 0.001008708, 0.01521662, 0.1310487, 0.007592212, 0.000904161, 0.007645861, 6.791402, 1, 1
4, 1.809094, 0.001486746, , -0.05128881, 6309.571, -4.104098e-06, -0.001001861, -0.01327315, -0.130741, 0.007587922, 0.0007389533, 0.007623819, 5.562236, 1, 1
4, 1.809094, 0.001486746, , -0.05128881, 5011.871, 0.0009882996, 0.0001055749, 0.1310094, 0.00363216, 0.007560259, 0.0005962537, 0.007583735, 4.509403, 1, 1
4, 1.809094, 0.001486746, , -0.05128881, 3981.07, -0.0007541173, 0.0006419723, -0.09422359, 0.09083035, 0.007552803, 0.0004675208, 0.007567259, 3.542106, 1, 1
4, 1.809094, 0.001486746, , -0.05128881, 3162.276, -0.0003887815, -0.0009065246, -0.05722196, -0.1175636, 0.007535358, 0.0003607108, 0.007543986, 2.740605, 1, 1
5, 1.809094, -0.004489367, , -0.05577818, 2511.885, -0.000983362, -7.905406e-05, -0.1304999, -0.006092423, 0.007547178, 0.0002534366, 0.007551432, 1.923288, 1, 1
5, 1.809094, -0.004489367, , -0.05577818, 1995.261, -2.473436e-06, 0.0009850929, 0.002667056, 0.1305773, 0.007540603, 0.00017296, 0.007542587, 1.313972, 1, 1
5, 1.809094, -0.004489367, , -0.05577818, 1584.892, 0.0009720452, 0.0001665281, 0.1289479, 0.02056067, 0.007552187, 8.724541e-05, 0.007552691, 0.6618707, 1, 1
5, 1.809094, -0.004489367, , -0.05577818, 1258.925, -0.0009784738, 0.000120286, -0.1294902, 0.01639258, 0.007552907, 2.722715e-05, 0.007552956, 0.2065422, 1, 1
5, 1.809094, -0.004489367, , -0.05577818, 999.9994, -0.0009817915, -0.0001052064, -0.1297386, -0.01432158, 0.007564791, -2.415092e-05, 0.00756483, -0.1829186, 1, 1
6, 1.809094, 0.005753158, , -0.05002502, 794.3277, 0.0009821926, 0.0001394883, 0.1290263, 0.01976016, 0.007599666, -8.279186e-05, 0.007600117, -0.6241638, 1, 1
6, 1.809094, 0.005753158, , -0.05002502, 630.9569, -8.774673e-06, -0.0009952427, 0.0009078926, -0.1304898, 0.00762614, -0.0001203036, 0.007627089, -0.9037751, 1, 1
6, 1.809094, 0.005753158, , -0.05002502, 501.1869, 0.0008547207, 0.0005182154, 0.1100756, 0.07008775, 0.007657818, -0.0001681008, 0.007659662, -1.257528, 1, 1
6, 1.809094, 0.005753158, , -0.05002502, 398.1069, 0.001003293, 3.706805e-05, 0.1302418, 0.008346638, 0.007689967, -0.0002082075, 0.007692785, -1.550917, 1, 1
6, 1.809094, 0.005753158, , -0.05002502, 316.2275, -0.0009951331, -0.0001438077, -0.128477, -0.022794, 0.007701771, -0.0002470983, 0.007705734, -1.837608, 1, 1
7, 1.809094, -0.0004425505, , -0.05046757, 251.1884, 0.0002413386, -0.0009807986, 0.03574, -0.1255072, 0.007735014, -0.0002797518, 0.007740072, -2.07131, 1, 1
7, 1.809094, -0.0004425505, , -0.05046757, 199.5261, 0.0005935464, -0.0008265625, 0.08043195, -0.1027792, 0.00779044, -0.000321601, 0.007797075, -2.363913, 1, 1
7, 1.809094, -0.0004425505, , -0.05046757, 158.4892, -0.0004894072, -0.0008984686, -0.05700734, -0.1173627, 0.007832927, -0.0003653029, 0.00784144, -2.670159, 1, 1
7, 1.809094, -0.0004425505, , -0.05046757, 125.8924, -0.0007163308, 0.0007409542, -0.09551612, 0.08891853, 0.007886495, -0.0004156225, 0.00789744, -3.016727, 1, 1
7, 1.809094, -0.0004425505, , -0.05046757, 99.99991, -0.0009692314, 0.0003663371, -0.124614, 0.0387976, 0.007924946, -0.0004724042, 0.007939013, -3.411351, 1, 1
7, 1.809094, -0.0004425505, , -0.05046757, 79.43275, -0.0007978926, 0.0006718354, -0.1051974, 0.07716996, 0.007976981, -0.0005347292, 0.007994883, -3.835029, 1, 1
7, 1.809094, -0.0004425505, , -0.05046757, 63.09567, -7.631043e-05, 0.001047643, -0.01920401, 0.1290532, 0.008028137, -0.0006033325, 0.008050776, -4.297827, 1, 1
8, 1.80925, -0.001916972, , -0.05238454, 50.11867, -0.0004694617, 0.0009548782, -0.06713468, 0.1119112, 0.008125024, -0.0006791923, 0.008153362, -4.778397, 1, 1
8, 1.80925, -0.001916972, , -0.05238454, 39.81068, 0.0004317439, -0.0009884054, 0.06296973, -0.1142723, 0.008231884, -0.0007579752, 0.008266707, -5.260845, 1, 1
8, 1.80925, -0.001916972, , -0.05238454, 31.62274, 0.0001045468, -0.001083178, 0.02547018, -0.1279796, 0.008297601, -0.0008344661, 0.008339455, -5.742765, 1, 1
8, 1.80925, -0.001916972, , -0.05238454, 25.11884, -0.001020759, 0.0004177847, -0.1255553, 0.03557254, 0.008398545, -0.0009480058, 0.00845188, -6.440138, 1, 1
8, 1.80925, -0.001916972, , -0.05238454, 19.9526, -0.0003827209, -0.001054749, -0.02935691, -0.1271146, 0.008537597, -0.00103909, 0.008600597, -6.939199, 1, 1
8, 1.80925, -0.001916972, , -0.05238454, 15.84891, -0.0004996613, -0.00102685, -0.04113949, -0.1238164, 0.008676322, -0.001152689, 0.008752557, -7.567691, 1, 1
9, 1.809094, 0.003321931, , -0.04906261, 12.58924, -0.001149709, -0.0001482836, -0.1257211, -0.03497158, 0.008792656, -0.00126637, 0.008883382, -8.195716, 1, 1
9, 1.809094, 0.003321931, , -0.04906261, 9.999988, 0.0006644509, 0.0009872906, 0.05526355, 0.1181961, 0.00901142, -0.001408234, 0.009120791, -8.881898, 1, 1
9, 1.809094, 0.003321931, , -0.04906261, 7.943272, -0.0007174287, -0.000982093, -0.05818301, -0.1168173, 0.009186931, -0.001565739, 0.009319401, -9.672053, 1, 1
9, 1.809094, 0.003321931, , -0.04906261, 6.309565, 0.001115394, 0.0005544188, 0.1046234, 0.0780265, 0.009390273, -0.001703934, 0.009543617, -10.28483, 1, 1
9, 1.809094, 0.003321931, , -0.04906261, 5.011866, -0.0009954139, 0.0007899369, -0.1158994, 0.05996416, 0.009556745, -0.001871232, 0.009738218, -11.07849, 1, 1
10, 1.808783, -0.01281828, , -0.06188089, 3.981066, -0.000822343, -0.001020646, -0.05943619, -0.116202, 0.009831082, -0.002048338, 0.0100422, -11.76938, 1, 1
10, 1.808783, -0.01281828, , -0.06188089, 3.162273, 0.0006536566, -0.001171233, 0.08754823, -0.09680377, 0.01001465, -0.00230475, 0.01027644, -12.96026, 1, 1
10, 1.808783, -0.01281828, , -0.06188089, 2.511883, 0.001372147, -2.434542e-05, 0.1272902, 0.02874667, 0.01021548, -0.002498277, 0.01051653, -13.74241, 1, 1
11, 1.808627, -0.01297513, , -0.07485603, 1.995259, 0.001018572, 0.0009856267, 0.06692711, 0.1120538, 0.0104849, -0.002827642, 0.0108595, -15.09287, 1, 1
12, 1.808627, 0.02565785, , -0.04919818, 1.584891, 0.0003230693, 0.001419111, -0.009055953, 0.130208, 0.0106746, -0.003223595, 0.01115072, -16.80366, 1, 1
13, 1.808627, 0.007870678, , -0.0413275, 1.258924, -0.0003280595, 0.001461733, -0.06850456, 0.1110744, 0.01085322, -0.003740153, 0.01147959, -19.01458, 1, 1
14, 1.808004, -0.02453523, , -0.06586273, 0.999998, -0.0008913183, 0.001264674, -0.1090991, 0.07164762, 0.01102682, -0.004350432, 0.01185399, -21.53081, 1, 1
15, 1.807848, -0.05007096, , -0.1159337, 0.794327, -0.001231624, 0.001036248, -0.1257835, 0.03484432, 0.01121329, -0.005132064, 0.01233191, -24.59247, 1, 1
16, 1.809406, 0.07978795, , -0.03614574, , , , , , , , , , 1, 1
17, 1.807068, -0.06462695, , -0.1007727, 0.630956, -0.001475759, 0.0008256512, -0.1304783, 0.002386443, 0.0114223, -0.006118967, 0.01295803, -28.17812, 1, 1
18, 1.810185, 0.06466728, , -0.0361054, , , , , , , , , , 1, 1
19, 1.806913, -0.09108811, , -0.1271935, 0.501186, -0.001684744, 0.0006407273, -0.1279567, -0.02575321, 0.01168536, -0.007359232, 0.01380963, -32.20199, 1, 1
20, 1.810809, 0.1367571, , 0.009563584, , , , , , , , , , 1, 1
21, 1.807536, -0.1296584, , -0.1200948, 0.398106, -0.001868722, 0.000522693, -0.121723, -0.04711392, 0.01190643, -0.008902607, 0.01486672, -36.78599, 1, 1
22, 1.807536, 0.02782242, , -0.09227235, , , , , , , , , , 1, 1
23, 1.811276, 0.1286791, , 0.03640679, , , , , , , , , , 1, 1
24, 1.808004, -0.133313, , -0.09690625, 0.316227, -0.002065005, 0.0005045366, -0.1152562, -0.06120526, 0.01216227, -0.01083614, 0.01628934, -41.69987, 1, 1
25, 1.806445, -0.05243944, , -0.1493457, , , , , , , , , , 1, 1
26, 1.810497, 0.1583401, , 0.008994415, , , , , , , , , , 1, 1
27, 1.812055, 0.04896626, , 0.05796067, , , , , , , , , , 1, 1
28, 1.808159, -0.1601506, , -0.10219, 0.251188, -0.002299308, 0.000556385, -0.109025, -0.07176509, 0.01237055, -0.01324612, 0.0181243, -46.9576, 1, 1
29, 1.806445, -0.07085403, , -0.173044, , , , , , , , , , 1, 1
30, 1.809718, 0.1283497, , -0.04469425, , , , , , , , , , 1, 1
31, 1.813302, 0.1500112, , 0.1053169, , , , , , , , , , 1, 1
32, 1.812211, -0.03551497, , 0.06980198, , , , , , , , , , 1, 1
33, 1.808315, -0.1729028, , -0.1031008, , , , , , , , , , 1, 1
34, 1.806445, -0.08909608, , -0.1921969, 0.199526, -0.002596556, 0.0006759248, -0.1032304, -0.07987303, 0.01256473, -0.01626951, 0.02055649, -52.32157, 1, 1
35, 1.808471, 0.08108982, , -0.1111071, , , , , , , , , , 1, 1
36, 1.812367, 0.176441, , 0.06533389, , , , , , , , , , 1, 1
37, 1.814549, 0.1103587, , 0.1756926, , , , , , , , , , 1, 1
38, 1.81299, -0.05692545, , 0.1187671, , , , , , , , , , 1, 1
39, 1.808939, -0.172746, , -0.05397887, , , , , , , , , , 1, 1
40, 1.806133, -0.1352266, , -0.1892055, 0.158489, -0.002978564, 0.0008810517, -0.09826875, -0.08586596, 0.01274522, -0.02010234, 0.0238022, -57.62462, 1, 1
41, 1.806289, -0.006387293, , -0.1955928, , , , , , , , , , 1, 1
42, 1.80925, 0.1237069, , -0.07188591, , , , , , , , , , 1, 1
43, 1.813146, 0.1800172, , 0.1081313, , , , , , , , , , 1, 1
44, 1.81564, 0.1291811, , 0.2373124, , , , , , , , , , 1, 1
45, 1.815328, 0.001267151, , 0.2385796, , , , , , , , , , 1, 1
46, 1.812367, -0.1276663, , 0.1109133, , , , , , , , , , 1, 1
47, 1.808627, -0.1811533, , -0.07024006, , , , , , , , , , 1, 1
48, 1.805978, -0.1303642, , -0.2006042, 0.125892, -0.003472861, 0.001177413, -0.09391717, -0.09063634, 0.01288171, -0.02496843, 0.02809557, -62.70989, 1, 1
49, 1.805666, -0.02728016, , -0.2278844, , , , , , , , , , 1, 1
50, 1.807692, 0.08386613, , -0.1440183, , , , , , , , , , 1, 1
51, 1.811276, 0.1627634, , 0.01874509, , , , , , , , , , 1, 1
52, 1.81486, 0.17928, , 0.1980251, , , , , , , , , , 1, 1
53, 1.817354, 0.1271577, , 0.3251828, , , , , , , , , , 1, 1
54, 1.81751, 0.0262382, , 0.351421, , , , , , , , , , 1, 1
55, 1.815172, -0.08493946, , 0.2664815, , , , , , , , , , 1, 1
56, 1.811744, -0.1638367, , 0.1026448, , , , , , , , , , 1, 1
57, 1.808004, -0.1803847, , -0.0777399, , , , , , , , , , 1, 1
58, 1.805354, -0.1300975, , -0.2078374, 0.1, -0.004113834, 0.00155896, -0.08980843, -0.09470715, 0.01302098, -0.03108995, 0.03370654, -67.27527, 1, 1
59, 1.804887, -0.04905141, , -0.2568888, , , , , , , , , , 1, 1
60, 1.805978, 0.04159415, , -0.2152947, , , , , , , , , , 1, 1
61, 1.808939, 0.1219188, , -0.09337594, , , , , , , , , , 1, 1
62, 1.812679, 0.1723471, , 0.07897118, , , , , , , , , , 1, 1
63, 1.816107, 0.1806603, , 0.2596315, , , , , , , , , , 1, 1
64, 1.819068, 0.1447252, , 0.4043567, , , , , , , , , , 1, 1
65, 1.820159, 0.07340401, , 0.4777608, , , , , , , , , , 1, 1
66, 1.819224, -0.01601809, , 0.4617427, , , , , , , , , , 1, 1
67, 1.816886, -0.1016443, , 0.3600983, , , , , , , , , , 1, 1
68, 1.813614, -0.1625662, , 0.1975321, , , , , , , , , , 1, 1
69, 1.810029, -0.1840237, , 0.01350841, , , , , , , , , , 1, 1
70, 1.807224, -0.1606369, , -0.1471285, , , , , , , , , , 1, 1
71, 1.805354, -0.1035423, , -0.2506708, 0.079433, -0.004928496, 0.002089809, -0.0868201, -0.0974361, 0.01316791, -0.03884861, 0.04101961, -71.27567, 1, 1
72, 1.805043, -0.03623649, , -0.2869073, , , , , , , , , , 1, 1
73, 1.805822, 0.03633956, , -0.2505677, , , , , , , , , , 1, 1
74, 1.808004, 0.1031591, , -0.1474086, , , , , , , , , , 1, 1
75, 1.81112, 0.1538541, , 0.006445509, , , , , , , , , , 1, 1
76, 1.815016, 0.1807074, , 0.1871529, , , , , , , , , , 1, 1
77, 1.818445, 0.1793898, , 0.3665428, , , , , , , , , , 1, 1
78, 1.82125, 0.1501367, , 0.5166794, , , , , , , , , , 1, 1
79, 1.822964, 0.0975908, , 0.6142702, , , , , , , , , , 1, 1
80, 1.823276, 0.02978309, , 0.6440533, , , , , , , , , , 1, 1
81, 1.822185, -0.0427459, , 0.6013075, , , , , , , , , , 1, 1
82, 1.820159, -0.1087184, , 0.492589, , , , , , , , , , 1, 1
83, 1.81673, -0.1578449, , 0.3347441, , , , , , , , , , 1, 1
84, 1.81299, -0.1826748, , 0.1520693, , , , , , , , , , 1, 1
85, 1.80925, -0.1791926, , -0.02712334, , , , , , , , , , 1, 1
86, 1.806757, -0.1479475, , -0.1750708, 0.063096, -0.005969549, 0.002779735, -0.08436273, -0.09958912, 0.01331231, -0.04866482, 0.05045277, -74.70096, 1, 1
87, 1.805043, -0.09926017, , -0.274331, , , , , , , , , , 1, 1
88, 1.804263, -0.04599277, , -0.3203237, , , , , , , , , , 1, 1
89, 1.804887, 0.01172927, , -0.3085945, , , , , , , , , , 1, 1
90, 1.806133, 0.06819648, , -0.240398, , , , , , , , , , 1, 1
91, 1.808783, 0.1178719, , -0.1225261, , , , , , , , , , 1, 1
92, 1.811744, 0.1559089, , 0.03338282, , , , , , , , , , 1, 1
93, 1.815328, 0.1785742, , 0.211957, , , , , , , , , , 1, 1
94, 1.818912, 0.1836562, , 0.3956133, , , , , , , , , , 1, 1
95, 1.822029, 0.170559, , 0.5661722, , , , , , , , , , 1, 1
96, 1.824523, 0.1407098, , 0.7068821, , , , , , , , , , 1, 1
97, 1.826237, 0.09696338, , 0.8038454, , , , , , , , , , 1, 1
98, 1.827016, 0.04361756, , 0.847463, , , , , , , , , , 1, 1
99, 1.826549, -0.01412016, , 0.8333429, , , , , , , , , , 1, 1
100, 1.82499, -0.07050895, , 0.7628339, , , , , , , , , , 1, 1
101, 1.822497, -0.1199648, , 0.6428691, , , , , , , , , , 1, 1
102, 1.819068, -0.157688, , 0.485181, , , , , , , , , , 1, 1
103, 1.815172, -0.1799926, , 0.3051884, , , , , , , , , , 1, 1
104, 1.811744, -0.1846355, , 0.120553, , , , , , , , , , 1, 1
105, 1.808471, -0.1710833, , -0.05053036, , , , , , , , , , 1, 1
106, 1.806133, -0.1408734, , -0.1914037, 0.050119, -0.007291236, 0.003654445, -0.08236282, -0.101257, 0.01352902, -0.06100268, 0.06248489, -77.49548, 1, 1
107, 1.804419, -0.1010169, , -0.2924207, , , , , , , , , , 1, 1
108, 1.803796, -0.05938805, , -0.3518087, , , , , , , , , , 1, 1
109, 1.803328, -0.01416722, , -0.3659759, , , , , , , , , , 1, 1
110, 1.804107, 0.03194767, , -0.3340282, , , , , , , , , , 1, 1
111, 1.805978, 0.07599209, , -0.2580362, , , , , , , , , , 1, 1
112, 1.808159, 0.1152525, , -0.1427837, , , , , , , , , , 1, 1
113, 1.811276, 0.147329, , 0.004545326, , , , , , , , , , 1, 1
114, 1.814705, 0.1701982, , 0.1747435, , , , , , , , , , 1, 1
115, 1.818133, 0.1824955, , 0.3572391, , , , , , , , , , 1, 1
116, 1.821406, 0.1833425, , 0.5405816, , , , , , , , , , 1, 1
117, 1.824834, 0.1727393, , 0.7133209, , , , , , , , , , 1, 1
118, 1.827795, 0.1514072, , 0.864728, , , , , , , , , , 1, 1
119, 1.829977, 0.1205698, , 0.9852979, , , , , , , , , , 1, 1
120, 1.83138, 0.08221918, , 1.067517, , , , , , , , , , 1, 1
121, 1.831691, 0.03872373, , 1.106241, , , , , , , , , , 1, 1
122, 1.832159, -0.007281357, , 1.098959, , , , , , , , , , 1, 1
123, 1.830912, -0.05281589, , 1.046144, , , , , , , , , , 1, 1
124, 1.82873, -0.09508787, , 0.9510556, , , , , , , , , , 1, 1
125, 1.825614, -0.1314622, , 0.8195935, , , , , , , , , , 1, 1
126, 1.822497, -0.1596958, , 0.6598977, , , , , , , , , , 1, 1
127, 1.818912, -0.1780633, , 0.4818344, , , , , , , , , , 1, 1
128, 1.815328, -0.1853727, , 0.2964618, , , , , , , , , , 1, 1
129, 1.812211, -0.1811533, , 0.1153085, , , , , , , , , , 1, 1
130, 1.809094, -0.1656248, , -0.05031639, , , , , , , , , , 1, 1
131, 1.806601, -0.1399322, , -0.1902486, , , , , , , , , , 1, 1
132, 1.804575, -0.1076361, , -0.2978848, 0.039811, -0.008952387, 0.004781766, -0.08084726, -0.1024359, 0.01373807, -0.07655224, 0.07777519, -79.82599, 1, 1
133, 1.803484, -0.07543415, , -0.3733189, , , , , , , , , , 1, 1
134, 1.802861, -0.04053427, , -0.4138532, , , , , , , , , , 1, 1
135, 1.802861, -0.004097234, , -0.4179504, , , , , , , , , , 1, 1
136, 1.80364, 0.03257508, , -0.3853754, , , , , , , , , , 1, 1
137, 1.805043, 0.0678514, , -0.3175239, , , , , , , , , , 1, 1
138, 1.80738, 0.1004455, , -0.2170784, , , , , , , , , , 1, 1
139, 1.809718, 0.1290556, , -0.08802281, , , , , , , , , , 1, 1
140, 1.812679, 0.152615, , 0.06459215, , , , , , , , , , 1, 1
141, 1.816107, 0.1700571, , 0.2346492, , , , , , , , , , 1, 1
142, 1.819847, 0.180927, , 0.4155762, , , , , , , , , , 1, 1
143, 1.823432, 0.1845817, , 0.6001579, , , , , , , , , , 1, 1
144, 1.826705, 0.1809427, , 0.7811006, , , , , , , , , , 1, 1
145, 1.829977, 0.1701512, , 0.9512517, , , , , , , , , , 1, 1
146, 1.832938, 0.1526934, , 1.103945, , , , , , , , , , 1, 1
147, 1.83512, 0.1291811, , 1.233126, , , , , , , , , , 1, 1
148, 1.83699, 0.100571, , 1.333697, , , , , , , , , , 1, 1
149, 1.838081, 0.06799258, , 1.40169, , , , , , , , , , 1, 1
150, 1.838548, 0.03270056, , 1.43439, , , , , , , , , , 1, 1
151, 1.838392, -0.003940381, , 1.43045, , , , , , , , , , 1, 1
152, 1.837457, -0.04040879, , 1.390041, , , , , , , , , , 1, 1
153, 1.835743, -0.07532434, , 1.314717, , , , , , , , , , 1, 1
154, 1.833561, -0.107244, , 1.207473, , , , , , , , , , 1, 1
155, 1.830756, -0.1349757, , 1.072497, , , , , , , , , , 1, 1
156, 1.827951, -0.1574685, , 0.9150287, , , , , , , , , , 1, 1
157, 1.824679, -0.1737185, , 0.7413102, , , , , , , , , , 1, 1
158, 1.82125, -0.1832552, , 0.558055, , , , , , , , , , 1, 1
159, 1.817666, -0.1855295, , 0.3725255, , , , , , , , , , 1, 1
160, 1.814081, -0.180573, , 0.1919526, , , , , , , , , , 1, 1
161, 1.810809, -0.1684011, , 0.02355147, , , , , , , , , , 1, 1
162, 1.808004, -0.149767, , -0.1262155, , , , , , , , , , 1, 1
163, 1.805822, -0.1252194, , -0.2514349, 0.031623, -0.01106163, 0.00618797, -0.07956073, -0.1034594, 0.0140819, -0.09608856, 0.09711494, -81.66258, 1, 1
164, 1.804263, -0.09930722, , -0.3507421, , , , , , , , , , 1, 1
165, 1.803017, -0.07345779, , -0.4241999, , , , , , , , , , 1, 1
166, 1.802081, -0.04580455, , -0.4700044, , , , , , , , , , 1, 1
167, 1.80177, -0.01699058, , -0.486995, , , , , , , , , , 1, 1
168, 1.802237, 0.0122312, , -0.4747638, , , , , , , , , , 1, 1
169, 1.803172, 0.04112359, , -0.4336402, , , , , , , , , , 1, 1
170, 1.804575, 0.06898075, , -0.3646595, , , , , , , , , , 1, 1
171, 1.806289, 0.09508115, , -0.2695783, , , , , , , , , , 1, 1
172, 1.808627, 0.1188444, , -0.1507339, , , , , , , , , , 1, 1
173, 1.811276, 0.1395804, , -0.01115347, , , , , , , , , , 1, 1
174, 1.814705, 0.15685, , 0.1456965, , , , , , , , , , 1, 1
175, 1.817977, 0.1702139, , 0.3159104, , , , , , , , , , 1, 1
176, 1.821406, 0.1794055, , 0.495316, , , , , , , , , , 1, 1
177, 1.82499, 0.1840327, , 0.6793486, , , , , , , , , , 1, 1
178, 1.828419, 0.1841268, , 0.8634754, , , , , , , , , , 1, 1
179, 1.831847, 0.1796408, , 1.043116, , , , , , , , , , 1, 1
180, 1.835276, 0.1705904, , 1.213707, , , , , , , , , , 1, 1
181, 1.838237, 0.1573833, , 1.37109, , , , , , , , , , 1, 1
182, 1.84073, 0.1401922, , 1.511282, , , , , , , , , , 1, 1
183, 1.842912, 0.1195503, , 1.630832, , , , , , , , , , 1, 1
184, 1.844315, 0.0958811, , 1.726713, , , , , , , , , , 1, 1
185, 1.845561, 0.06984344, , 1.796557, , , , , , , , , , 1, 1
186, 1.84634, 0.04206471, , 1.838622, , , , , , , , , , 1, 1
187, 1.84634, 0.01318801, , 1.85181, , , , , , , , , , 1, 1
188, 1.845873, -0.01601809, , 1.835792, , , , , , , , , , 1, 1
189, 1.844782, -0.04484774, , 1.790944, , , , , , , , , , 1, 1
190, 1.843224, -0.07256373, , 1.71838, , , , , , , , , , 1, 1
191, 1.841354, -0.0984759, , 1.619904, , , , , , , , , , 1, 1
192, 1.83886, -0.1219882, , 1.497916, , , , , , , , , , 1, 1
193, 1.836211, -0.1424262, , 1.35549, , , , , , , , , , 1, 1
194, 1.83325, -0.1593664, , 1.196123, , , , , , , , , , 1, 1
195, 1.829821, -0.1723225, , 1.023801, , , , , , , , , , 1, 1
196, 1.826393, -0.1811376, , 0.8426633, , , , , , , , , , 1, 1
197, 1.822808, -0.1853413, , 0.657322, , , , , , , , , , 1, 1
198, 1.819068, -0.1849805, , 0.4723414, , , , , , , , , , 1, 1
199, 1.815796, -0.180071, , 0.2922704, , , , , , , , , , 1, 1
200, 1.812523, -0.1705657, , 0.1217047, , , , , , , , , , 1, 1
201, 1.809874, -0.1569822, , -0.0352775, , , , , , , , , , 1, 1
202, 1.807068, -0.139446, , -0.1747235, , , , , , , , , , 1, 1
203, 1.805043, -0.1185845, , -0.293308, 0.025119, -0.01371787, 0.007940184, -0.07841332, -0.1043491, 0.01450414, -0.1205622, 0.1214315, -83.14004, 1, 1
204, 1.803172, -0.09811515, , -0.3914232, , , , , , , , , , 1, 1
205, 1.80177, -0.07769283, , -0.469116, , , , , , , , , , 1, 1
206, 1.800835, -0.05603138, , -0.5251474, , , , , , , , , , 1, 1
207, 1.800367, -0.03347587, , -0.5586233, , , , , , , , , , 1, 1
208, 1.800367, -0.01040274, , -0.569026, , , , , , , , , , 1, 1
209, 1.800679, 0.01282724, , -0.5561987, , , , , , , , , , 1, 1
210, 1.801302, 0.03583763, , -0.5203611, , , , , , , , , , 1, 1
211, 1.802393, 0.05828335, , -0.4620778, , , , , , , , , , 1, 1
212, 1.804263, 0.07975658, , -0.3823212, , , , , , , , , , 1, 1
213, 1.806133, 0.09997497, , -0.2823462, , , , , , , , , , 1, 1
214, 1.808627, 0.1187033, , -0.1636429, , , , , , , , , , 1, 1
215, 1.811276, 0.1354395, , -0.02820343, , , , , , , , , , 1, 1
216, 1.814237, 0.150168, , 0.1219646, , , , , , , , , , 1, 1
217, 1.817354, 0.1624026, , 0.2843672, , , , , , , , , , 1, 1
218, 1.820938, 0.1721432, , 0.4565104, , , , , , , , , , 1, 1
219, 1.824367, 0.179233, , 0.6357434, , , , , , , , , , 1, 1
220, 1.827951, 0.183421, , 0.8191644, , , , , , , , , , 1, 1
221, 1.83138, 0.1847542, , 1.003919, , , , , , , , , , 1, 1
222, 1.834964, 0.1831857, , 1.187104, , , , , , , , , , 1, 1
223, 1.838392, 0.1787154, , 1.36582, , , , , , , , , , 1, 1
224, 1.841665, 0.1713589, , 1.537179, , , , , , , , , , 1, 1
225, 1.844159, 0.1613831, , 1.698562, , , , , , , , , , 1, 1
226, 1.846808, 0.1488975, , 1.847459, , , , , , , , , , 1, 1
227, 1.849146, 0.1339965, , 1.981456, , , , , , , , , , 1, 1
228, 1.851483, 0.117072, , 2.098528, , , , , , , , , , 1, 1
229, 1.853353, 0.09821822, , 2.196746, , , , , , , , , , 1, 1
230, 1.854756, 0.07787433, , 2.27462, , , , , , , , , , 1, 1
231, 1.855847, 0.05627562, , 2.330896, , , , , , , , , , 1, 1
232, 1.85647, 0.03375148, , 2.364647, , , , , , , , , , 1, 1
233, 1.85647, 0.01067835, , 2.375326, , , , , , , , , , 1, 1
234, 1.855847, -0.01250457, , 2.362821, , , , , , , , , , 1, 1
235, 1.855223, -0.03553065, , 2.327291, , , , , , , , , , 1, 1
236, 1.853977, -0.05807048, , 2.26922, , , , , , , , , , 1, 1
237, 1.852418, -0.07959076, , 2.189629, , , , , , , , , , 1, 1
238, 1.850392, -0.09991895, , 2.08971, , , , , , , , , , 1, 1
239, 1.848055, -0.1187257, , 1.970985, , , , , , , , , , 1, 1
240, 1.845561, -0.1355874, , 1.835397, , , , , , , , , , 1, 1
241, 1.842756, -0.1504101, , 1.684987, , , , , , , , , , 1, 1
242, 1.839639, -0.1628015, , 1.522186, , , , , , , , , , 1, 1
243, 1.836211, -0.1726989, , 1.349487, , , , , , , , , , 1, 1
244, 1.832782, -0.1799769, , 1.16951, , , , , , , , , , 1, 1
245, 1.829354, -0.1843217, , 0.9851881, , , , , , , , , , 1, 1
246, 1.825769, -0.1858275, , 0.7993606, , , , , , , , , , 1, 1
247, 1.822341, -0.1844002, , 0.6149604, , , , , , , , , , 1, 1
248, 1.818912, -0.1801338, , 0.4348266, , , , , , , , , , 1, 1
249, 1.815328, -0.1729342, , 0.2618924, , , , , , , , , , 1, 1
250, 1.812211, -0.1631152, , 0.0987772, , , , , , , , , , 1, 1
251, 1.809406, -0.1507865, , -0.0520093, , , , , , , , , , 1, 1
252, 1.807224, -0.1359952, , -0.1880045, , , , , , , , , , 1, 1
253, 1.805043, -0.1192119, , -0.3072164, 0.019953, -0.01705246, 0.01016299, -0.07760306, -0.1049215, 0.01509075, -0.1513643, 0.1521147, -84.30653, 1, 1
254, 1.803172, -0.102507, , -0.4097235, , , , , , , , , , 1, 1
255, 1.801458, -0.08668053, , -0.496404, , , , , , , , , , 1, 1
256, 1.800523, -0.06989723, , -0.5663012, , , , , , , , , , 1, 1
257, 1.7999, -0.05250219, , -0.6188034, , , , , , , , , , 1, 1
258, 1.799276, -0.03454247, , -0.6533459, , , , , , , , , , 1, 1
259, 1.798965, -0.01623769, , -0.6695836, , , , , , , , , , 1, 1
260, 1.799276, 0.002161215, , -0.6674224, , , , , , , , , , 1, 1
261, 1.799744, 0.02065423, , -0.6467682, , , , , , , , , , 1, 1
262, 1.800523, 0.03881785, , -0.6079503, , , , , , , , , , 1, 1
263, 1.80177, 0.05666776, , -0.5512825, , , , , , , , , , 1, 1
264, 1.803328, 0.07385889, , -0.4774236, , , , , , , , , , 1, 1
265, 1.805043, 0.09040692, , -0.3870167, , , , , , , , , , 1, 1
266, 1.807224, 0.1059354, , -0.2810813, , , , , , , , , , 1, 1
267, 1.809718, 0.1205541, , -0.1605272, , , , , , , , , , 1, 1
268, 1.812367, 0.1338239, , -0.02670328, , , , , , , , , , 1, 1
269, 1.815172, 0.1459016, , 0.1191984, , , , , , , , , , 1, 1
270, 1.818289, 0.1564579, , 0.2756562, , , , , , , , , , 1, 1
271, 1.821406, 0.1654142, , 0.4410704, , , , , , , , , , 1, 1
272, 1.824679, 0.1728177, , 0.6138881, , , , , , , , , , 1, 1
273, 1.827795, 0.1785271, , 0.7924153, , , , , , , , , , 1, 1
274, 1.83138, 0.1823701, , 0.9747853, , , , , , , , , , 1, 1
275, 1.834808, 0.1844405, , 1.159226, , , , , , , , , , 1, 1
276, 1.838237, 0.1846444, , 1.34387, , , , , , , , , , 1, 1
277, 1.841821, 0.1830916, , 1.526962, , , , , , , , , , 1, 1
278, 1.845094, 0.1796408, , 1.706603, , , , , , , , , , 1, 1
279, 1.848211, 0.1744019, , 1.881004, , , , , , , , , , 1, 1
280, 1.851327, 0.1674219, , 2.048426, , , , , , , , , , 1, 1
281, 1.854288, 0.158842, , 2.207268, , , , , , , , , , 1, 1
282, 1.856938, 0.1487093, , 2.355978, , , , , , , , , , 1, 1
283, 1.859275, 0.1369924, , 2.49297, , , , , , , , , , 1, 1
284, 1.861769, 0.1239892, , 2.616959, , , , , , , , , , 1, 1
285, 1.863795, 0.1097313, , 2.726691, , , , , , , , , , 1, 1
286, 1.865821, 0.09440668, , 2.821097, , , , , , , , , , 1, 1
287, 1.867067, 0.07812531, , 2.899223, , , , , , , , , , 1, 1
288, 1.868158, 0.06104397, , 2.960267, , , , , , , , , , 1, 1
289, 1.868782, 0.04335091, , 3.003618, , , , , , , , , , 1, 1
290, 1.868937, 0.02529709, , 3.028914, , , , , , , , , , 1, 1
291, 1.868937, 0.006835446, , 3.03575, , , , , , , , , , 1, 1
292, 1.868782, -0.01157914, , 3.024171, , , , , , , , , , 1, 1
293, 1.868158, -0.02993098, , 2.99424, , , , , , , , , , 1, 1
294, 1.867067, -0.0479848, , 2.946255, , , , , , , , , , 1, 1
295, 1.865976, -0.06556807, , 2.880687, , , , , , , , , , 1, 1
296, 1.864262, -0.08247686, , 2.79821, , , , , , , , , , 1, 1
297, 1.86208, -0.0985857, , 2.699625, , , , , , , , , , 1, 1
298, 1.859899, -0.1137377, , 2.585887, , , , , , , , , , 1, 1
299, 1.857561, -0.1277604, , 2.458126, , , , , , , , , , 1, 1
300, 1.854756, -0.1404655, , 2.317661, , , , , , , , , , 1, 1
301, 1.851795, -0.1519002, , 2.165761, , , , , , , , , , 1, 1
302, 1.848678, -0.1617192, , 2.004041, , , , , , , , , , 1, 1
303, 1.845405, -0.169954, , 1.834087, , , , , , , , , , 1, 1
304, 1.842133, -0.1766516, , 1.657436, , , , , , , , , , 1, 1
305, 1.838548, -0.1815455, , 1.47589, , , , , , , , , , 1, 1
306, 1.83512, -0.1845884, , 1.291302, , , , , , , , , , 1, 1
307, 1.831691, -0.1858275, , 1.105474, , , , , , , , , , 1, 1
308, 1.828419, -0.1852315, , 0.920243, , , , , , , , , , 1, 1
309, 1.82499, -0.182816, , 0.737427, , , , , , , , , , 1, 1
310, 1.821406, -0.1785809, , 0.5588461, , , , , , , , , , 1, 1
311, 1.818289, -0.1725107, , 0.3863354, , , , , , , , , , 1, 1
312, 1.815328, -0.1648249, , 0.2215105, , , , , , , , , , 1, 1
313, 1.812211, -0.1555235, , 0.06598701, , , , , , , , , , 1, 1
314, 1.809406, -0.1446535, , -0.07866652, , , , , , , , , , 1, 1
315, 1.807068, -0.1323405, , -0.211007, , , , , , , , , , 1, 1
316, 1.804887, -0.1188198, , -0.3298268, , , , , , , , , , 1, 1
317, 1.803017, -0.1043108, , -0.4341377, 0.015849, -0.02125276, 0.01295327, -0.07693826, -0.1054206, 0.01582866, -0.1900477, 0.1907057, -85.23895, 1, 1
318, 1.801302, -0.08944115, , -0.5235788, , , , , , , , , , 1, 1
319, 1.800056, -0.07370876, , -0.5972876, , , , , , , , , , 1, 1
320, 1.798965, -0.05742738, , -0.654715, , , , , , , , , , 1, 1
321, 1.798341, -0.04048722, , -0.6952022, , , , , , , , , , 1, 1
322, 1.79803, -0.02331177, , -0.718514, , , , , , , , , , 1, 1
323, 1.798185, -0.005869677, , -0.7243837, , , , , , , , , , 1, 1
324, 1.798341, 0.01155673, , -0.7128269, , , , , , , , , , 1, 1
325, 1.799121, 0.02898314, , -0.6838438, , , , , , , , , , 1, 1
326, 1.7999, 0.0460331, , -0.6378106, , , , , , , , , , 1, 1
327, 1.801458, 0.06270662, , -0.5751041, , , , , , , , , , 1, 1
328, 1.803172, 0.07884682, , -0.4962572, , , , , , , , , , 1, 1
329, 1.805198, 0.09423414, , -0.4020231, , , , , , , , , , 1, 1
330, 1.80738, 0.1087744, , -0.2932487, , , , , , , , , , 1, 1
331, 1.809562, 0.122405, , -0.1708436, , , , , , , , , , 1, 1
332, 1.812211, 0.1348592, , -0.03598446, , , , , , , , , , 1, 1
333, 1.815172, 0.1462153, , 0.1102309, , , , , , , , , , 1, 1
334, 1.818289, 0.1561755, , 0.2664064, , , , , , , , , , 1, 1
335, 1.82125, 0.1647868, , 0.4311932, , , , , , , , , , 1, 1
336, 1.824523, 0.1719079, , 0.6031011, , , , , , , , , , 1, 1
337, 1.828107, 0.177586, , 0.7806871, , , , , , , , , , 1, 1
338, 1.831535, 0.1816015, , 0.9622886, , , , , , , , , , 1, 1
339, 1.834964, 0.184017, , 1.146306, , , , , , , , , , 1, 1
340, 1.838704, 0.1847856, , 1.331091, , , , , , , , , , 1, 1
341, 1.842133, 0.1839543, , 1.515045, , , , , , , , , , 1, 1
342, 1.84525, 0.1814446, , 1.69649, , , , , , , , , , 1, 1
343, 1.848834, 0.1773194, , 1.873809, , , , , , , , , , 1, 1
344, 1.851795, 0.1715629, , 2.045372, , , , , , , , , , 1, 1
345, 1.854912, 0.1643476, , 2.20972, , , , , , , , , , 1, 1
346, 1.858029, 0.1556736, , 2.365393, , , , , , , , , , 1, 1
347, 1.860678, 0.1456507, , 2.511044, , , , , , , , , , 1, 1
348, 1.863015, 0.1342317, , 2.645276, , , , , , , , , , 1, 1
349, 1.865197, 0.1217148, , 2.766991, , , , , , , , , , 1, 1
350, 1.867379, 0.1080215, , 2.875012, , , , , , , , , , 1, 1
351, 1.869093, 0.09343418, , 2.968446, , , , , , , , , , 1, 1
352, 1.870496, 0.07798413, , 3.046431, , , , , , , , , , 1, 1
353, 1.871587, 0.06182823, , 3.108259, , , , , , , , , , 1, 1
354, 1.87221, 0.04512335, , 3.153382, , , , , , , , , , 1, 1
355, 1.872366, 0.02805771, , 3.18144, , , , , , , , , , 1, 1
356, 1.872366, 0.0106313, , 3.192071, , , , , , , , , , 1, 1
357, 1.872366, -0.006795112, , 3.185276, , , , , , , , , , 1, 1
358, 1.871898, -0.02425289, , 3.161023, , , , , , , , , , 1, 1
359, 1.870963, -0.04138128, , 3.119642, , , , , , , , , , 1, 1
360, 1.869717, -0.05830576, , 3.061336, , , , , , , , , , 1, 1
361, 1.868002, -0.07455576, , 2.98678, , , , , , , , , , 1, 1
362, 1.866288, -0.09025679, , 2.896523, , , , , , , , , , 1, 1
363, 1.864262, -0.1050637, , 2.79146, , , , , , , , , , 1, 1
364, 1.861925, -0.1190551, , 2.672405, , , , , , , , , , 1, 1
365, 1.859431, -0.13187, , 2.540535, , , , , , , , , , 1, 1
366, 1.856782, -0.1436026, , 2.396932, , , , , , , , , , 1, 1
367, 1.853977, -0.1540961, , 2.242836, , , , , , , , , , 1, 1
368, 1.85086, -0.1631466, , 2.07969, , , , , , , , , , 1, 1
369, 1.847587, -0.1707539, , 1.908936, , , , , , , , , , 1, 1
370, 1.844315, -0.1769497, , 1.731986, , , , , , , , , , 1, 1
371, 1.84073, -0.1815611, , 1.550425, , , , , , , , , , 1, 1
372, 1.837146, -0.1844786, , 1.365946, , , , , , , , , , 1, 1
373, 1.833873, -0.1858119, , 1.180134, , , , , , , , , , 1, 1
374, 1.830289, -0.1855138, , 0.9946205, , , , , , , , , , 1, 1
375, 1.82686, -0.1835375, , 0.811083, , , , , , , , , , 1, 1
376, 1.82312, -0.1799769, , 0.6311061, , , , , , , , , , 1, 1
377, 1.820003, -0.1747537, , 0.4563524, , , , , , , , , , 1, 1
378, 1.81673, -0.168009, , 0.2883434, , , , , , , , , , 1, 1
379, 1.813925, -0.1598369, , 0.1285065, , , , , , , , , , 1, 1
380, 1.810964, -0.1502532, , -0.02174672, , , , , , , , , , 1, 1
381, 1.808471, -0.1392421, , -0.1609888, , , , , , , , , , 1, 1
382, 1.806133, -0.127133, , -0.2881218, , , , , , , , , , 1, 1
383, 1.804419, -0.09742498, , -0.3855468, 0.015, -0.02246932, 0.01365554, -0.0764012, -0.1058329, 0.01593393, -0.2008066, 0.2014378, -85.46311, 1, 1
