Repository: Paladin-Tier-2/EIS.EATON.EDLC-FitPlot

# EIS EATON EDLC Fit Plot

This repo contains electrochemical impedance spectroscopy (EIS) data and scripts
used for fitting and plotting EATON electric double-layer capacitors (EDLCs).

The workflow is split between MATLAB and Python:

- MATLAB extracts the useful columns from exported measurement CSV files.
- Python fits equivalent-circuit models with the `impedance` package.
- MATLAB makes the Nyquist plots, fit plots, error plots, power plots, and some
  LaTeX tables.

The repo includes measured data and generated fit outputs for `1F`, `60F`, and
`400F` capacitors at different states of charge.

## Repository Layout

```text
.
|-- ExtractNyquistAllSoc.m
|-- eis_fit_workflow.py
|-- eis_table_workflow.py
|-- 1F/
|   `-- SOC/
|-- 60F/
|   `-- SOC/
`-- 400F/
    `-- SOC/
```

Each capacitor folder follows the same basic pattern:

```text
<capacitance>F/SOC/<SOC>%SOC/
```

Examples:

```text
1F/SOC/40%SOC/
60F/SOC/80%SOC/
400F/SOC/100%SOC/
```

Inside each SOC folder, the important file types are:

| File pattern | Meaning |
| --- | --- |
| `<cap>F-<SOC>SOC.csv` | Original exported measurement CSV |
| `<cap>F-<SOC>%SOC_Python.csv` | Three-column file used by Python: frequency, real impedance, imaginary impedance |
| `<cap>F-<SOC>%SOC_Fit.csv` | Fitted impedance data |
| `<cap>F-<SOC>%SOC_Fit_params.csv` | Fitted circuit parameters |
| `<cap>F-<SOC>%SOC_Fit_errors.csv` | Fit residuals/errors |
| `<cap>F-<SOC>%SOC_Fit_rmse.csv` | RMSE for the fit |
| `<cap>F-<SOC>%SOC_Fit_mu.csv` | Lin-KK `mu` value |
| `<cap>F-<SOC>%SOC_Fit_kkResults.csv` | Lin-KK summary values |

The folder name and file names matter. The scripts expect names like `40%SOC`
and `400F-40%SOC_Python.csv`.

## Data Extraction

Use `ExtractNyquistAllSoc.m` to create the `_Python.csv` files from the exported
measurement CSV files.

Run it from MATLAB:

```matlab
ExtractNyquistAllSoc
```

When prompted, enter the capacitor folder name:

```text
1F
60F
400F
```

The script looks for:

```text
<capacitance>F/SOC/*%SOC/
```

For each SOC folder, it reads the canonical measurement CSV and writes:

```text
<capacitance>F-<SOC>%SOC_Python.csv
```

The extraction currently uses columns 6, 11, and 12 from the exported CSV:

- frequency
- real impedance
- imaginary impedance

The notes and screenshots in `1F/SOC/Readme/` and `60F/SOC/Readme/` show the
expected folder setup and export style.

## Python Fitting

Run the fitting scripts from inside the matching `SOC` folder.

Example:

```bash
cd 1F/SOC
python FitAll_Bisquert.py
```

Other fitting scripts:

```text
1F/SOC/FitAll_Bisquert.py
1F/SOC/FitAll_Distinct.py
1F/SOC/FitAllCutoff.py
60F/SOC/FitAll.py
400F/SOC/FitAll_Bisquert.py
400F/SOC/FitAll_Distinct.py
```

These files are small wrappers around `eis_fit_workflow.py`. The wrappers keep
the model-specific settings near the data: circuit string, initial guesses,
bounds, parameter names, optional cutoff frequency, and whether to show a
diagnostic plot.

The shared workflow searches the SOC subfolders for `*_Python.csv`, fits the
configured circuit, and writes fit outputs next to the input files.

The Bisquert scripts use:

```text
R_0-B_1
```

The distinct model scripts use:

```text
R_1-Wo_1-p(CPE_1,R_2-CPE_2)
```

For the Bisquert open-circuit model, the ESR-related circuit element is named
`R_0`.

Important: running a fitting script writes new `_Fit*.csv` files. If existing
results matter, copy them somewhere else first.

## MATLAB Plotting

Run the plotting scripts from inside the matching `SOC` folder.

Example:

```matlab
cd 400F/SOC
SOCFitPlot
```

Useful MATLAB scripts:

| Script | Purpose |
| --- | --- |
| `SOCPlot.m` | Plot measured Nyquist data across SOC values |
| `SOCFitPlot.m` | Plot measured data with fitted curves |

Most plotting scripts expect to start in a `SOC` folder. They look for SOC
subfolders below the current directory and write figures to a local `Figures`
folder.

Some scripts ask which SOC values to omit from a plot.

Older plot variants and one-off analysis scripts are in `extras/` folders under
each `SOC` folder. This keeps the main folder readable without deleting useful
old plotting work. Examples include frequency-label plots, legend-layout
variants, `MaxPower.m`, `RelativeError.m`, and `PlottingBasic.m`.

## Tables

The table scripts collect generated fit results into LaTeX tables.

Examples:

```bash
cd 60F/SOC
python table.py
python ParamTable.py
```

Related scripts:

```text
1F/SOC/table.py
1F/SOC/ParamTable_Bisquert.py
1F/SOC/ParamTable_Distinct.py
60F/SOC/table.py
60F/SOC/ParamTable.py
400F/SOC/table.py
400F/SOC/ParamTable.py
400F/SOC/ParamTableDistinct.py
```

These scripts write `.tex` files into the same `SOC` folder.

The table scripts are wrappers around `eis_table_workflow.py`.

## Notes And Limitations

- This is a research/thesis workflow repo, not a packaged Python library.
- The data layout is part of the workflow. Renaming folders will break scripts
  unless the paths are updated.

File: 60F/SOC/80%SOC/60F-80SOC.csv
Experiment:, 80%-SOC_Multiplexer-130mA
Start date:, Wednesday, June 19, 2024
Start time:, 9:46:48 PM +02:00
Time (s), Voltage (V), Current (A), Reverse I (A), Charge (C), Frequency (Hz), V' (V), V'' (V), A' (A), A'' (A), Z' (Ohm), Z'' (Ohm), | Z | (Ohm), Phase (Deg), V Range (), I Range ()
1, 2.377915, -0.01206538, , -0.01206538, 100000, 0.001449291, -0.001705194, -0.03342244, -0.1587299, 0.008445743, 0.01090889, 0.01379618, 52.25271, 1, 1
1, 2.377915, -0.01206538, , -0.01206538, 79432.82, 0.001440596, -0.001186503, 0.01268587, -0.1535822, 0.008442706, 0.008682601, 0.01211061, 45.80256, 1, 1
1, 2.377915, -0.01206538, , -0.01206538, 63095.73, -0.0009623128, 0.001271986, 0.00620881, 0.1455694, 0.008440695, 0.006970693, 0.01094696, 39.55138, 1, 1
1, 2.377915, -0.01206538, , -0.01206538, 50118.72, 0.0007608824, 0.001196747, 0.1273411, 0.05594053, 0.008469235, 0.005677451, 0.01019615, 33.83639, 1, 1
2, 2.389136, 0.0005613111, , -0.01150407, 39810.71, 0.0003991513, -0.001250437, -0.02753006, -0.1321961, 0.00846313, 0.00478185, 0.009720631, 29.46738, 1, 1
2, 2.389136, 0.0005613111, , -0.01150407, 31622.77, 0.0009783666, 0.0007747508, 0.1313819, 0.02665221, 0.008301373, 0.004212916, 0.009309213, 26.90763, 1, 1
2, 2.389136, 0.0005613111, , -0.01150407, 25118.86, -0.0004275568, -0.001093389, -0.09971483, -0.09354889, 0.007751987, 0.003692522, 0.008586503, 25.46997, 1, 1
2, 2.389136, 0.0005613111, , -0.01150407, 19952.62, -0.0002553951, -0.001046035, -0.07810777, -0.1148116, 0.007262805, 0.002716506, 0.007754208, 20.5073, 1, 1
3, 2.388824, -0.04865927, , -0.06016335, 15848.93, -0.0001427615, 0.001022723, 0.01518433, 0.1356683, 0.007328824, 0.001872543, 0.007564263, 14.33265, 1, 1
3, 2.388824, -0.04865927, , -0.06016335, 12589.25, 0.0009509659, -0.0003759696, 0.113585, -0.07145109, 0.007490439, 0.001401861, 0.007620491, 10.60047, 1, 1
3, 2.388824, -0.04865927, , -0.06016335, 9999.997, 0.0008633193, 0.0005373029, 0.1217046, 0.0530023, 0.007578813, 0.001114242, 0.007660283, 8.363743, 1, 1
3, 2.388824, -0.04865927, , -0.06016335, 7943.28, 0.0002904246, 0.0009689271, 0.05254183, 0.1210186, 0.00761327, 0.000905568, 0.007666937, 6.783233, 1, 1
4, 2.389136, -0.003407079, , -0.06357042, 6309.571, -0.0009605841, -0.0003002363, -0.1286327, -0.02692422, 0.007622256, 0.0007386379, 0.007657962, 5.534989, 1, 1
4, 2.389136, -0.003407079, , -0.06357042, 5011.871, 0.0001534419, -0.0009863058, 0.01004125, -0.1306816, 0.007592787, 0.0005907553, 0.007615734, 4.448924, 1, 1
4, 2.389136, -0.003407079, , -0.06357042, 3981.07, 0.000523396, 0.0008440937, 0.07562783, 0.1068164, 0.007574523, 0.0004629325, 0.007588657, 3.497398, 1, 1
5, 2.389136, -0.003595303, , -0.06716572, 3162.276, -0.0009450167, 0.0002896567, -0.1231274, 0.04401437, 0.007551139, 0.0003468106, 0.007559099, 2.629647, 1, 1
5, 2.389136, -0.003595303, , -0.06716572, 2511.885, -0.0004526857, 0.0008790365, -0.0562408, 0.1179249, 0.007564434, 0.0002311289, 0.007567965, 1.75011, 1, 1
5, 2.389136, -0.003595303, , -0.06716572, 1995.261, 0.0005809827, -0.0008005732, 0.07451738, -0.1072679, 0.007571795, 0.0001561734, 0.007573405, 1.181597, 1, 1
5, 2.389136, -0.003595303, , -0.06716572, 1584.892, -0.0005613298, -0.0008159775, -0.07518489, -0.1067692, 0.007583951, 8.306409e-05, 0.007584406, 0.6275134, 1, 1
6, 2.38898, -0.02677823, , -0.09394396, 1258.925, 0.0009726585, 0.0001878119, 0.1282141, 0.02447477, 0.007589279, 1.611407e-05, 0.007589296, 0.1216541, 1, 1
6, 2.38898, -0.02677823, , -0.09394396, 999.9994, 0.0008570167, 0.0005032081, 0.1122351, 0.06664331, 0.007613711, -3.737484e-05, 0.007613802, -0.2812562, 1, 1
6, 2.38898, -0.02677823, , -0.09394396, 794.3277, -0.0009478343, -0.0003102171, -0.1235984, -0.041994, 0.007639532, -8.574016e-05, 0.007640013, -0.6430163, 1, 1
6, 2.38898, -0.02677823, , -0.09394396, 630.9569, -0.0002943862, 0.0009562464, -0.04073611, 0.1239796, 0.00766555, -0.0001442046, 0.007666906, -1.077723, 1, 1
6, 2.38898, -0.02677823, , -0.09394396, 501.1869, -0.000838416, -0.0005545834, -0.1071477, -0.07449941, 0.007700786, -0.0001784507, 0.007702854, -1.32748, 1, 1
6, 2.38898, -0.02677823, , -0.09394396, 398.1069, -0.0009918421, -0.0001803756, -0.1276789, -0.02706392, 0.007720807, -0.0002238408, 0.007724051, -1.660648, 1, 1
6, 2.38898, -0.02677823, , -0.09394396, 316.2275, 0.0009977245, 0.0001649141, 0.1279467, 0.02562987, 0.007745365, -0.0002625982, 0.007749815, -1.941807, 1, 1
7, 2.389136, -0.000599404, , -0.09454336, 251.1884, -0.0003461241, 0.0009559094, -0.04905902, 0.1209308, 0.00778457, -0.0002958658, 0.007790191, -2.176576, 1, 1
7, 2.389136, -0.000599404, , -0.09454336, 199.5261, -0.0006634287, 0.0007807289, -0.08872196, 0.09571997, 0.007842717, -0.0003384089, 0.007850014, -2.470748, 1, 1
7, 2.389136, -0.000599404, , -0.09454336, 158.4892, 0.0003714183, 0.0009616563, 0.04100132, 0.123872, 0.007891212, -0.0003864328, 0.007900668, -2.803536, 1, 1
7, 2.389136, -0.000599404, , -0.09454336, 125.8924, 0.0007536703, -0.0007140496, 0.09956433, -0.08436584, 0.007943329, -0.00044096, 0.00795556, -3.177413, 1, 1
7, 2.389136, -0.000599404, , -0.09454336, 99.99991, 0.001007705, -0.0002756323, 0.1277619, -0.02668552, 0.00798943, -0.0004886448, 0.008004359, -3.499931, 1, 1
7, 2.389136, -0.000599404, , -0.09454336, 79.43275, 0.0008754627, -0.0005806832, 0.1133184, -0.06466749, 0.008033711, -0.0005397479, 0.008051822, -3.843662, 1, 1
7, 2.389136, -0.000599404, , -0.09454336, 63.09567, 0.0002160963, -0.001037391, 0.03609628, -0.1253836, 0.00809869, -0.0006080239, 0.008121482, -4.29353, 1, 1
8, 2.389292, 0.001016186, , -0.09352718, 50.11867, 0.0005916274, -0.0008951928, 0.08071247, -0.1025488, 0.008194155, -0.0006800967, 0.00822233, -4.744548, 1, 1
8, 2.389292, 0.001016186, , -0.09352718, 39.81068, -0.0005495177, 0.000932245, -0.07623605, 0.1058943, 0.008258918, -0.0007565059, 0.008293493, -5.233613, 1, 1
8, 2.389292, 0.001016186, , -0.09352718, 31.62274, -0.0002388721, 0.001070635, -0.04126255, 0.1237996, 0.008362276, -0.0008576501, 0.008406142, -5.855884, 1, 1
8, 2.389292, 0.001016186, , -0.09352718, 25.11884, 0.001075848, -0.0002821275, 0.1291409, -0.01881621, 0.008469317, -0.0009506439, 0.008522503, -6.404394, 1, 1
8, 2.389292, 0.001016186, , -0.09352718, 19.9526, 0.0002514524, 0.001103179, 0.0132436, 0.1297922, 0.008607644, -0.001059048, 0.008672549, -7.01418, 1, 1
8, 2.389292, 0.001016186, , -0.09352718, 15.84891, 0.0003646619, 0.001092303, 0.0244322, 0.1281714, 0.008746719, -0.0011778, 0.008825662, -7.669103, 1, 1
9, 2.389292, -0.003360023, , -0.0968872, 12.58924, 0.001129308, 0.0003072017, 0.1196949, 0.05200477, 0.008874705, -0.001289322, 0.008967873, -8.266129, 1, 1
9, 2.389292, -0.003360023, , -0.0968872, 9.999988, -0.0005233443, -0.001079645, -0.03803037, -0.1248186, 0.009083921, -0.001425103, 0.009195028, -8.915997, 1, 1
9, 2.389292, -0.003360023, , -0.0968872, 7.943272, 0.0005861187, 0.001077857, 0.04225254, 0.1234756, 0.009268355, -0.001575268, 0.009401269, -9.645929, 1, 1
9, 2.389292, -0.003360023, , -0.0968872, 6.309565, -0.001040121, -0.0007047996, -0.09327108, -0.09130199, 0.009472124, -0.001715689, 0.009626252, -10.26669, 1, 1
9, 2.389292, -0.003360023, , -0.0968872, 5.011866, 0.00110114, -0.0006615127, 0.1228738, -0.04395389, 0.009652267, -0.001930908, 0.009843509, -11.31253, 1, 1
10, 2.389447, 0.01108617, , -0.08580103, 3.981066, 0.0006851583, 0.00113826, 0.04288157, 0.1232715, 0.00996177, -0.002092794, 0.01017923, -11.86431, 1, 1
10, 2.389447, 0.01108617, , -0.08580103, 3.162273, -0.0008216662, 0.001080756, -0.1000927, 0.08376969, 0.01014195, -0.002309539, 0.0104016, -12.8287, 1, 1
11, 2.389447, 0.01270176, , -0.07309927, 2.511883, -0.00138498, -0.0001735183, -0.1220943, -0.04607636, 0.01039887, -0.002503178, 0.0106959, -13.53454, 1, 1
11, 2.389447, 0.01270176, , -0.07309927, 1.995259, -0.0008745776, -0.001145692, -0.05009184, -0.1205302, 0.01067692, -0.002818805, 0.01104275, -14.78917, 1, 1
12, 2.389136, -0.03077799, , -0.1038773, 1.584891, -0.0001079794, -0.001475936, 0.02736645, -0.1276226, 0.010883, -0.003179755, 0.01133801, -16.28711, 1, 1
13, 2.389292, -0.008959688, , -0.1128369, 1.258924, 0.0005626167, -0.001414111, 0.08355553, -0.1002487, 0.01108384, -0.003625978, 0.01166187, -18.11504, 1, 1
14, 2.389447, 0.01903864, , -0.09379831, 0.999998, 0.001099305, -0.00111518, 0.1181525, -0.05546433, 0.01125469, -0.004155188, 0.01199724, -20.26395, 1, 1
15, 2.389759, 0.05313856, , -0.04065976, 0.794327, 0.001403107, -0.0008202423, 0.1294576, -0.01661928, 0.01146283, -0.004864437, 0.01245228, -22.99472, 1, 1
16, 2.388201, -0.07538709, , -0.1160468, , , , , , , , , , 1, 1
17, 2.390538, 0.04896626, , -0.06708059, 0.630956, 0.001605207, -0.0005576016, 0.1294933, 0.01617916, 0.01167579, -0.005764824, 0.01302142, -26.27747, 1, 1
18, 2.387889, -0.05040035, , -0.1174809, , , , , , , , , , 1, 1
19, 2.390538, 0.07403143, , -0.04344951, 0.501186, 0.001766907, -0.0003288018, 0.1229937, 0.04370268, 0.01191198, -0.00690594, 0.01376907, -30.10291, 1, 1
20, 2.386798, -0.1317288, , -0.1751783, , , , , , , , , , 1, 1
21, 2.390227, 0.1357532, , -0.03942509, 0.398106, 0.001913691, -0.0001748836, 0.1137924, 0.06393172, 0.01212627, -0.008349739, 0.01472293, -34.54998, 1, 1
22, 2.389603, -0.0510905, , -0.09051559, , , , , , , , , , 1, 1
23, 2.386175, -0.1154631, , -0.2059787, , , , , , , , , , 1, 1
24, 2.389759, 0.1429057, , -0.06307297, 0.316227, 0.002084248, -0.0001141521, 0.1053918, 0.07696626, 0.01238177, -0.01012536, 0.01599472, -39.27506, 1, 1
25, 2.39085, 0.02779105, , -0.03528192, , , , , , , , , , 1, 1
26, 2.386642, -0.1650915, , -0.2003734, , , , , , , , , , 1, 1
27, 2.38633, -0.02630767, , -0.2266811, , , , , , , , , , 1, 1
28, 2.390383, 0.1643633, , -0.06231784, 0.251188, 0.002300863, -0.0001174609, 0.09773001, 0.08652487, 0.01260146, -0.01235855, 0.01765023, -44.4424, 1, 1
29, 2.391785, 0.04608016, , -0.01623768, , , , , , , , , , 1, 1
30, 2.388201, -0.1448888, , -0.1611265, , , , , , , , , , 1, 1
31, 2.38524, -0.1370148, , -0.2981413, , , , , , , , , , 1, 1
32, 2.386798, 0.05870685, , -0.2394344, , , , , , , , , , 1, 1
33, 2.390538, 0.172849, , -0.06658536, , , , , , , , , , 1, 1
34, 2.391785, 0.06488688, , -0.001698485, 0.199526, 0.002583445, -0.0001782085, 0.0908449, 0.09372408, 0.01279512, -0.01516232, 0.01983963, -49.83978, 1, 1
35, 2.389292, -0.1040913, , -0.1057897, , , , , , , , , , 1, 1
36, 2.385396, -0.1781888, , -0.2839785, , , , , , , , , , 1, 1
37, 2.383837, -0.09022541, , -0.3742039, , , , , , , , , , 1, 1
38, 2.386019, 0.07958403, , -0.2946199, , , , , , , , , , 1, 1
39, 2.389759, 0.1762371, , -0.1183828, , , , , , , , , , 1, 1
40, 2.392252, 0.1157231, , -0.002659766, 0.158489, 0.002953127, -0.0003081346, 0.08509561, 0.09894685, 0.01296457, -0.01869589, 0.02275118, -55.26082, 1, 1
41, 2.391006, -0.02070801, , -0.02336777, , , , , , , , , , 1, 1
42, 2.387889, -0.1423321, , -0.1656999, , , , , , , , , , 1, 1
43, 2.384305, -0.1797887, , -0.3454885, , , , , , , , , , 1, 1
44, 2.38259, -0.1108203, , -0.4563088, , , , , , , , , , 1, 1
45, 2.383525, 0.02363444, , -0.4326744, , , , , , , , , , 1, 1
46, 2.386642, 0.1437057, , -0.2889687, , , , , , , , , , 1, 1
47, 2.390227, 0.1781664, , -0.1108023, , , , , , , , , , 1, 1
48, 2.391785, 0.1097783, , -0.001024002, 0.125892, 0.003437971, -0.0005011628, 0.08009331, 0.1030639, 0.01313055, -0.02315361, 0.02661768, -60.44216, 1, 1
49, 2.391317, 5.937996e-05, , -0.0009646224, , , , , , , , , , 1, 1
50, 2.38898, -0.1072597, , -0.1082243, , , , , , , , , , 1, 1
51, 2.385396, -0.1737655, , -0.2819898, , , , , , , , , , 1, 1
52, 2.382278, -0.1741263, , -0.4561161, , , , , , , , , , 1, 1
53, 2.380564, -0.1082165, , -0.5643326, , , , , , , , , , 1, 1
54, 2.380876, -0.001132705, , -0.5654653, , , , , , , , , , 1, 1
55, 2.383369, 0.1061864, , -0.4592789, , , , , , , , , , 1, 1
56, 2.386954, 0.1727236, , -0.2865554, , , , , , , , , , 1, 1
57, 2.390071, 0.1730686, , -0.1134868, , , , , , , , , , 1, 1
58, 2.391629, 0.1091823, , -0.004304488, 0.1, 0.004071075, -0.000759334, 0.07544293, 0.1065188, 0.01327925, -0.02881415, 0.03172686, -65.25698, 1, 1
59, 2.391785, 0.02216002, , 0.01785553, , , , , , , , , , 1, 1
60, 2.390227, -0.06779539, , -0.04993986, , , , , , , , , , 1, 1
61, 2.387421, -0.1412812, , -0.191221, , , , , , , , , , 1, 1
62, 2.383837, -0.1804632, , -0.3716842, , , , , , , , , , 1, 1
63, 2.38072, -0.1757576, , -0.5474418, , , , , , , , , , 1, 1
64, 2.37885, -0.128278, , -0.6757198, , , , , , , , , , 1, 1
65, 2.378382, -0.04966314, , -0.7253829, , , , , , , , , , 1, 1
66, 2.379473, 0.04096674, , -0.6844162, , , , , , , , , , 1, 1
67, 2.381811, 0.1214639, , -0.5629523, , , , , , , , , , 1, 1
68, 2.38524, 0.1721746, , -0.3907777, , , , , , , , , , 1, 1
69, 2.388668, 0.1807701, , -0.2100076, , , , , , , , , , 1, 1
70, 2.391317, 0.1451174, , -0.06489023, , , , , , , , , , 1, 1
71, 2.392564, 0.07961541, , 0.01472518, 0.079433, 0.004882174, -0.001137909, 0.07209512, 0.1087827, 0.01339858, -0.03600024, 0.03841275, -69.58573, 1, 1
72, 2.392564, 0.008984337, , 0.02370951, , , , , , , , , , 1, 1
73, 2.391006, -0.06280745, , -0.03909793, , , , , , , , , , 1, 1
74, 2.388512, -0.1249057, , -0.1640036, , , , , , , , , , 1, 1
75, 2.38524, -0.1676796, , -0.3316832, , , , , , , , , , 1, 1
76, 2.381967, -0.1846198, , -0.516303, , , , , , , , , , 1, 1
77, 2.379006, -0.1729185, , -0.6892215, , , , , , , , , , 1, 1
78, 2.376668, -0.1345208, , -0.8237423, , , , , , , , , , 1, 1
79, 2.375422, -0.07534003, , -0.8990824, , , , , , , , , , 1, 1
80, 2.375889, -0.004520738, , -0.9036031, , , , , , , , , , 1, 1
81, 2.377292, 0.0668946, , -0.8367085, , , , , , , , , , 1, 1
82, 2.379941, 0.1278635, , -0.708845, , , , , , , , , , 1, 1
83, 2.383058, 0.1688807, , -0.5399644, , , , , , , , , , 1, 1
84, 2.38633, 0.1836562, , -0.3563081, , , , , , , , , , 1, 1
85, 2.389292, 0.1698375, , -0.1864706, , , , , , , , , , 1, 1
86, 2.391629, 0.1296203, , -0.05685037, 0.063096, 0.005924585, -0.001627122, 0.06935126, 0.1105695, 0.01355823, -0.04507848, 0.04707329, -73.26031, 1, 1
87, 2.392876, 0.07490981, , 0.01805943, , , , , , , , , , 1, 1
88, 2.392876, 0.01891315, , 0.03697258, , , , , , , , , , 1, 1
89, 2.391629, -0.03893436, , -0.001961781, , , , , , , , , , 1, 1
90, 2.389447, -0.09298603, , -0.09494781, , , , , , , , , , 1, 1
91, 2.38711, -0.1379402, , -0.232888, , , , , , , , , , 1, 1
92, 2.383993, -0.1693579, , -0.4022459, , , , , , , , , , 1, 1
93, 2.38072, -0.1842276, , -0.5864736, , , , , , , , , , 1, 1
94, 2.377292, -0.1809965, , -0.7674701, , , , , , , , , , 1, 1
95, 2.374642, -0.1599938, , -0.9274638, , , , , , , , , , 1, 1
96, 2.372772, -0.1233215, , -1.050785, , , , , , , , , , 1, 1
97, 2.371837, -0.07466557, , -1.125451, , , , , , , , , , 1, 1
98, 2.371837, -0.01859049, , -1.144041, , , , , , , , , , 1, 1
99, 2.372772, 0.03924135, , -1.1048, , , , , , , , , , 1, 1
100, 2.374798, 0.09310479, , -1.011695, , , , , , , , , , 1, 1
101, 2.377292, 0.1377609, , -0.8739343, , , , , , , , , , 1, 1
102, 2.380564, 0.1688336, , -0.7051007, , , , , , , , , , 1, 1
103, 2.383837, 0.1832798, , -0.5218209, , , , , , , , , , 1, 1
104, 2.386486, 0.1795937, , -0.3422272, , , , , , , , , , 1, 1
105, 2.389447, 0.1582146, , -0.1840125, , , , , , , , , , 1, 1
106, 2.391629, 0.1212443, , -0.06276824, 0.050119, 0.007244358, -0.002247568, 0.06714242, 0.1119338, 0.013783, -0.05645241, 0.05811063, -76.27952, 1, 1
107, 2.39272, 0.07671361, , 0.01394537, , , , , , , , , , 1, 1
108, 2.392876, 0.03263782, , 0.04658319, , , , , , , , , , 1, 1
109, 2.392252, -0.01347706, , 0.03310613, , , , , , , , , , 1, 1
110, 2.391317, -0.05874495, , -0.02563882, , , , , , , , , , 1, 1
111, 2.389292, -0.1004052, , -0.126044, , , , , , , , , , 1, 1
112, 2.386798, -0.1357599, , -0.261804, , , , , , , , , , 1, 1
113, 2.383837, -0.1627544, , -0.4245584, , , , , , , , , , 1, 1
114, 2.380564, -0.1796946, , -0.6042529, , , , , , , , , , 1, 1
115, 2.377292, -0.1854825, , -0.7897354, , , , , , , , , , 1, 1
116, 2.374175, -0.1797103, , -0.9694457, , , , , , , , , , 1, 1
117, 2.371526, -0.1627544, , -1.1322, , , , , , , , , , 1, 1
118, 2.369032, -0.1357599, , -1.26796, , , , , , , , , , 1, 1
119, 2.367318, -0.1003738, , -1.368334, , , , , , , , , , 1, 1
120, 2.36685, -0.05872926, , -1.427063, , , , , , , , , , 1, 1
121, 2.367006, -0.01347706, , -1.44054, , , , , , , , , , 1, 1
122, 2.367474, 0.03263782, , -1.407902, , , , , , , , , , 1, 1
123, 2.369188, 0.07663519, , -1.331267, , , , , , , , , , 1, 1
124, 2.371526, 0.1157858, , -1.215481, , , , , , , , , , 1, 1
125, 2.374175, 0.1477682, , -1.067713, , , , , , , , , , 1, 1
126, 2.377292, 0.1704649, , -0.8972483, , , , , , , , , , 1, 1
127, 2.380409, 0.1825583, , -0.7146901, , , , , , , , , , 1, 1
128, 2.383837, 0.1832641, , -0.531426, , , , , , , , , , 1, 1
129, 2.386798, 0.1724883, , -0.3589377, , , , , , , , , , 1, 1
130, 2.389292, 0.1509837, , -0.207954, , , , , , , , , , 1, 1
131, 2.391473, 0.1200365, , -0.08791749, , , , , , , , , , 1, 1
132, 2.39272, 0.08381908, , -0.004098412, 0.039811, 0.008929333, -0.003031799, 0.06512538, 0.1130919, 0.01401286, -0.07088695, 0.07225871, -78.81799, 1, 1
133, 2.393655, 0.04929565, , 0.04519724, , , , , , , , , , 1, 1
134, 2.393655, 0.01310958, , 0.05830682, , , , , , , , , , 1, 1
135, 2.392876, -0.02360979, , 0.03469703, , , , , , , , , , 1, 1
136, 2.391629, -0.0594351, , -0.02473807, , , , , , , , , , 1, 1
137, 2.389759, -0.09290761, , -0.1176457, , , , , , , , , , 1, 1
138, 2.387421, -0.1227411, , -0.2403868, , , , , , , , , , 1, 1
139, 2.384616, -0.1477592, , -0.388146, , , , , , , , , , 1, 1
140, 2.3815, -0.1669738, , -0.5551198, , , , , , , , , , 1, 1
141, 2.378382, -0.1797573, , -0.7348771, , , , , , , , , , 1, 1
142, 2.37511, -0.185357, , -0.9202341, , , , , , , , , , 1, 1
143, 2.371993, -0.1837571, , -1.103991, , , , , , , , , , 1, 1
144, 2.368876, -0.1748635, , -1.278855, , , , , , , , , , 1, 1
145, 2.366071, -0.1591782, , -1.438033, , , , , , , , , , 1, 1
146, 2.363734, -0.1372344, , -1.575267, , , , , , , , , , 1, 1
147, 2.362019, -0.1099419, , -1.685209, , , , , , , , , , 1, 1
148, 2.360617, -0.07833593, , -1.763545, , , , , , , , , , 1, 1
149, 2.360149, -0.04365566, , -1.807201, , , , , , , , , , 1, 1
150, 2.360461, -0.007234301, , -1.814435, , , , , , , , , , 1, 1
151, 2.36124, 0.02943802, , -1.784997, , , , , , , , , , 1, 1
152, 2.362487, 0.06488688, , -1.72011, , , , , , , , , , 1, 1
153, 2.364357, 0.09776334, , -1.622347, , , , , , , , , , 1, 1
154, 2.36685, 0.1267655, , -1.495581, , , , , , , , , , 1, 1
155, 2.369656, 0.1507955, , -1.344786, , , , , , , , , , 1, 1
156, 2.372772, 0.1688022, , -1.175984, , , , , , , , , , 1, 1
157, 2.375889, 0.1802682, , -0.9957153, , , , , , , , , , 1, 1
158, 2.379318, 0.1845346, , -0.8111807, , , , , , , , , , 1, 1
159, 2.38259, 0.1815387, , -0.629642, , , , , , , , , , 1, 1
160, 2.385396, 0.1713119, , -0.4583301, , , , , , , , , , 1, 1
161, 2.387889, 0.1544501, , -0.30388, , , , , , , , , , 1, 1
162, 2.390383, 0.131377, , -0.1725029, , , , , , , , , , 1, 1
163, 2.392097, 0.1032062, , -0.06929679, 0.031623, 0.01105742, -0.004034571, 0.06370205, 0.113914, 0.01437017, -0.0890322, 0.09018445, -80.83129, 1, 1
164, 2.393188, 0.07465884, , 0.005362049, , , , , , , , , , 1, 1
165, 2.393655, 0.04711539, , 0.05247743, , , , , , , , , , 1, 1
166, 2.394123, 0.01837985, , 0.07085729, , , , , , , , , , 1, 1
167, 2.393811, -0.01082624, , 0.06003104, , , , , , , , , , 1, 1
168, 2.392876, -0.03976569, , 0.02026535, , , , , , , , , , 1, 1
169, 2.391161, -0.06774832, , -0.04748297, , , , , , , , , , 1, 1
170, 2.389447, -0.09405264, , -0.1415356, , , , , , , , , , 1, 1
171, 2.387265, -0.1179885, , -0.2595241, , , , , , , , , , 1, 1
172, 2.384616, -0.1389911, , -0.3985152, , , , , , , , , , 1, 1
173, 2.381811, -0.1566685, , -0.5551837, , , , , , , , , , 1, 1
174, 2.37885, -0.1702991, , -0.7254828, , , , , , , , , , 1, 1
175, 2.375733, -0.1798985, , -0.9053813, , , , , , , , , , 1, 1
176, 2.372617, -0.1849492, , -1.09033, , , , , , , , , , 1, 1
177, 2.369344, -0.185404, , -1.275734, , , , , , , , , , 1, 1
178, 2.366071, -0.1812631, , -1.456998, , , , , , , , , , 1, 1
179, 2.362954, -0.1725734, , -1.629571, , , , , , , , , , 1, 1
180, 2.360305, -0.1596958, , -1.789267, , , , , , , , , , 1, 1
181, 2.357344, -0.1428654, , -1.932132, , , , , , , , , , 1, 1
182, 2.355006, -0.1225215, , -2.054654, , , , , , , , , , 1, 1
183, 2.353136, -0.09905626, , -2.15371, , , , , , , , , , 1, 1
184, 2.352046, -0.07320683, , -2.226917, , , , , , , , , , 1, 1
185, 2.351422, -0.04553789, , -2.272455, , , , , , , , , , 1, 1
186, 2.351266, -0.01673961, , -2.289194, , , , , , , , , , 1, 1
187, 2.351578, 0.01249785, , -2.276696, , , , , , , , , , 1, 1
188, 2.352513, 0.04137456, , -2.235322, , , , , , , , , , 1, 1
189, 2.354071, 0.06920034, , -2.166121, , , , , , , , , , 1, 1
190, 2.356253, 0.09530075, , -2.070821, , , , , , , , , , 1, 1
191, 2.358902, 0.119017, , -1.951804, , , , , , , , , , 1, 1
192, 2.361863, 0.1397216, , -1.812082, , , , , , , , , , 1, 1
193, 2.364669, 0.1570069, , -1.655075, , , , , , , , , , 1, 1
194, 2.36763, 0.1702923, , -1.484783, , , , , , , , , , 1, 1
195, 2.371058, 0.1794683, , -1.305315, , , , , , , , , , 1, 1
196, 2.374331, 0.1840641, , -1.121251, , , , , , , , , , 1, 1
197, 2.377448, 0.1841111, , -0.9371396, , , , , , , , , , 1, 1
198, 2.38072, 0.179531, , -0.7576085, , , , , , , , , , 1, 1
199, 2.383681, 0.1704492, , -0.5871594, , , , , , , , , , 1, 1
200, 2.38633, 0.1571951, , -0.4299643, , , , , , , , , , 1, 1
201, 2.38898, 0.1400039, , -0.2899603, , , , , , , , , , 1, 1
202, 2.391006, 0.1193307, , -0.1706297, , , , , , , , , , 1, 1
203, 2.39272, 0.09572425, , -0.0749054, 0.025119, 0.01373828, -0.005287463, 0.06243346, 0.1146291, 0.01476902, -0.1118058, 0.112777, -82.47506, 1, 1
204, 2.393655, 0.0733099, , -0.0015955, , , , , , , , , , 1, 1
205, 2.394434, 0.05152297, , 0.04992747, , , , , , , , , , 1, 1
206, 2.394746, 0.02890471, , 0.07883218, , , , , , , , , , 1, 1
207, 2.394746, 0.005706102, , 0.08453828, , , , , , , , , , 1, 1
208, 2.394123, -0.01746114, , 0.06707714, , , , , , , , , , 1, 1
209, 2.393188, -0.0403931, , 0.02668404, , , , , , , , , , 1, 1
210, 2.392097, -0.06274471, , -0.03606067, , , , , , , , , , 1, 1
211, 2.390383, -0.08407676, , -0.1201374, , , , , , , , , , 1, 1
212, 2.388512, -0.1040599, , -0.2241973, , , , , , , , , , 1, 1
213, 2.38633, -0.1224902, , -0.3466875, , , , , , , , , , 1, 1
214, 2.383837, -0.1389441, , -0.4856316, , , , , , , , , , 1, 1
215, 2.380876, -0.1532805, , -0.638912, , , , , , , , , , 1, 1
216, 2.377759, -0.1651386, , -0.8040506, , , , , , , , , , 1, 1
217, 2.374954, -0.1744871, , -0.9785376, , , , , , , , , , 1, 1
218, 2.371526, -0.1811533, , -1.159691, , , , , , , , , , 1, 1
219, 2.368253, -0.1849178, , -1.344609, , , , , , , , , , 1, 1
220, 2.365136, -0.1857962, , -1.530405, , , , , , , , , , 1, 1
221, 2.361863, -0.1837571, , -1.714162, , , , , , , , , , 1, 1
222, 2.358279, -0.1788319, , -1.892994, , , , , , , , , , 1, 1
223, 2.354695, -0.1710676, , -2.064061, , , , , , , , , , 1, 1
224, 2.35189, -0.1606996, , -2.224761, , , , , , , , , , 1, 1
225, 2.349552, -0.147822, , -2.372583, , , , , , , , , , 1, 1
226, 2.34737, -0.1325915, , -2.505175, , , , , , , , , , 1, 1
227, 2.345656, -0.115369, , -2.620544, , , , , , , , , , 1, 1
228, 2.343942, -0.09626427, , -2.716808, , , , , , , , , , 1, 1
229, 2.342539, -0.0757008, , -2.792509, , , , , , , , , , 1, 1
230, 2.341916, -0.05392955, , -2.846438, , , , , , , , , , 1, 1
231, 2.341604, -0.03131129, , -2.877749, , , , , , , , , , 1, 1
232, 2.341448, -0.008206792, , -2.885956, , , , , , , , , , 1, 1
233, 2.341916, 0.01500751, , -2.870949, , , , , , , , , , 1, 1
234, 2.342851, 0.03797084, , -2.832978, , , , , , , , , , 1, 1
235, 2.344098, 0.06035381, , -2.772624, , , , , , , , , , 1, 1
236, 2.345656, 0.08173292, , -2.690891, , , , , , , , , , 1, 1
237, 2.347526, 0.1018102, , -2.589081, , , , , , , , , , 1, 1
238, 2.350019, 0.1203345, , -2.468747, , , , , , , , , , 1, 1
239, 2.352513, 0.1368826, , -2.331864, , , , , , , , , , 1, 1
240, 2.355474, 0.1513915, , -2.180472, , , , , , , , , , 1, 1
241, 2.359214, 0.1633908, , -2.017082, , , , , , , , , , 1, 1
242, 2.362643, 0.1728647, , -1.844217, , , , , , , , , , 1, 1
243, 2.365759, 0.1797035, , -1.664513, , , , , , , , , , 1, 1
244, 2.369032, 0.1836249, , -1.480889, , , , , , , , , , 1, 1
245, 2.372461, 0.1846444, , -1.296244, , , , , , , , , , 1, 1
246, 2.375422, 0.1828249, , -1.113419, , , , , , , , , , 1, 1
247, 2.378538, 0.1780879, , -0.9353313, , , , , , , , , , 1, 1
248, 2.381655, 0.1704806, , -0.7648507, , , , , , , , , , 1, 1
249, 2.384149, 0.1602537, , -0.604597, , , , , , , , , , 1, 1
250, 2.386798, 0.14758, , -0.457017, , , , , , , , , , 1, 1
251, 2.389136, 0.1324436, , -0.3245734, , , , , , , , , , 1, 1
252, 2.391006, 0.1153309, , -0.2092425, , , , , , , , , , 1, 1
253, 2.392408, 0.09635165, , -0.1128909, 0.019953, 0.01711007, -0.006878076, 0.06155374, 0.1150737, 0.01536644, -0.1404683, 0.1413063, -83.75699, 1, 1
254, 2.393811, 0.07807824, , -0.03481261, , , , , , , , , , 1, 1
255, 2.394746, 0.06099691, , 0.0261843, , , , , , , , , , 1, 1
256, 2.395213, 0.04330385, , 0.06948815, , , , , , , , , , 1, 1
257, 2.395525, 0.02521866, , 0.09470681, , , , , , , , , , 1, 1
258, 2.395837, 0.006757019, , 0.1014638, , , , , , , , , , 1, 1
259, 2.395681, -0.01164188, , 0.08982195, , , , , , , , , , 1, 1
260, 2.394746, -0.03000941, , 0.05981254, , , , , , , , , , 1, 1
261, 2.393655, -0.04804755, , 0.01176499, , , , , , , , , , 1, 1
262, 2.392564, -0.06564649, , -0.0538815, , , , , , , , , , 1, 1
263, 2.39085, -0.08255529, , -0.1364368, , , , , , , , , , 1, 1
264, 2.38898, -0.09866413, , -0.2351009, , , , , , , , , , 1, 1
265, 2.386798, -0.1138318, , -0.3489328, , , , , , , , , , 1, 1
266, 2.384616, -0.1278389, , -0.4767716, , , , , , , , , , 1, 1
267, 2.382123, -0.140544, , -0.6173156, , , , , , , , , , 1, 1
268, 2.379785, -0.1519943, , -0.7693099, , , , , , , , , , 1, 1
269, 2.376824, -0.1617819, , -0.9310918, , , , , , , , , , 1, 1
270, 2.374019, -0.1700481, , -1.10114, , , , , , , , , , 1, 1
271, 2.37059, -0.1767301, , -1.27787, , , , , , , , , , 1, 1
272, 2.367474, -0.1815768, , -1.459447, , , , , , , , , , 1, 1
273, 2.364045, -0.1846355, , -1.644082, , , , , , , , , , 1, 1
274, 2.360773, -0.1858903, , -1.829973, , , , , , , , , , 1, 1
275, 2.357188, -0.1852785, , -2.015251, , , , , , , , , , 1, 1
276, 2.353292, -0.1828473, , -2.198098, , , , , , , , , , 1, 1
277, 2.350331, -0.1785966, , -2.376695, , , , , , , , , , 1, 1
278, 2.347526, -0.1725107, , -2.549206, , , , , , , , , , 1, 1
279, 2.344409, -0.1647935, , -2.713999, , , , , , , , , , 1, 1
280, 2.341604, -0.1555235, , -2.869523, , , , , , , , , , 1, 1
281, 2.339266, -0.1446222, , -3.014145, , , , , , , , , , 1, 1
282, 2.337085, -0.1323249, , -3.14647, , , , , , , , , , 1, 1
283, 2.335059, -0.1187727, , -3.265242, , , , , , , , , , 1, 1
284, 2.333189, -0.1039501, , -3.369192, , , , , , , , , , 1, 1
285, 2.331786, -0.08820201, , -3.457395, , , , , , , , , , 1, 1
286, 2.330383, -0.07148144, , -3.528876, , , , , , , , , , 1, 1
287, 2.32976, -0.05414914, , -3.583025, , , , , , , , , , 1, 1
288, 2.329293, -0.03620512, , -3.61923, , , , , , , , , , 1, 1
289, 2.328981, -0.01797876, , -3.637209, , , , , , , , , , 1, 1
290, 2.329293, 0.0004515136, , -3.636757, , , , , , , , , , 1, 1
291, 2.329604, 0.01891315, , -3.617844, , , , , , , , , , 1, 1
292, 2.330383, 0.03710815, , -3.580736, , , , , , , , , , 1, 1
293, 2.331786, 0.05500511, , -3.525731, , , , , , , , , , 1, 1
294, 2.333344, 0.0722433, , -3.453488, , , , , , , , , , 1, 1
295, 2.334903, 0.08890112, , -3.364587, , , , , , , , , , 1, 1
296, 2.336617, 0.1045394, , -3.260047, , , , , , , , , , 1, 1
297, 2.338487, 0.1192209, , -3.140826, , , , , , , , , , 1, 1
298, 2.341136, 0.1326162, , -3.00821, , , , , , , , , , 1, 1
299, 2.343786, 0.144835, , -2.863375, , , , , , , , , , 1, 1
300, 2.346747, 0.1555011, , -2.707874, , , , , , , , , , 1, 1
301, 2.349552, 0.1646456, , -2.543228, , , , , , , , , , 1, 1
302, 2.352513, 0.1721903, , -2.371038, , , , , , , , , , 1, 1
303, 2.356253, 0.1780566, , -2.192981, , , , , , , , , , 1, 1
304, 2.360149, 0.1820877, , -2.010894, , , , , , , , , , 1, 1
305, 2.363422, 0.1842993, , -1.826595, , , , , , , , , , 1, 1
306, 2.36685, 0.1846758, , -1.641919, , , , , , , , , , 1, 1
307, 2.369967, 0.1832641, , -1.458655, , , , , , , , , , 1, 1
308, 2.37324, 0.1800016, , -1.278653, , , , , , , , , , 1, 1
309, 2.376357, 0.1749822, , -1.103671, , , , , , , , , , 1, 1
310, 2.379162, 0.1681435, , -0.9355274, , , , , , , , , , 1, 1
311, 2.381967, 0.1597047, , -0.7758226, , , , , , , , , , 1, 1
312, 2.38446, 0.1497132, , -0.6261095, , , , , , , , , , 1, 1
313, 2.386798, 0.1381688, , -0.4879407, , , , , , , , , , 1, 1
314, 2.38898, 0.1252597, , -0.362681, , , , , , , , , , 1, 1
315, 2.39085, 0.1111429, , -0.251538, , , , , , , , , , 1, 1
316, 2.392564, 0.09586541, , -0.1556726, 0.015849, 0.02136927, -0.008880744, 0.06082241, 0.1154767, 0.01609767, -0.1765739, 0.1773062, -84.79093, 1, 1
317, 2.393343, 0.08000754, , -0.07566509, , , , , , , , , , 1, 1
318, 2.394123, 0.06393007, , -0.01173502, , , , , , , , , , 1, 1
319, 2.395213, 0.04728793, , 0.0355529, , , , , , , , , , 1, 1
320, 2.395525, 0.03025365, , 0.06580655, , , , , , , , , , 1, 1
321, 2.395525, 0.0128743, , 0.07868086, , , , , , , , , , 1, 1
322, 2.395525, -0.004583479, , 0.07409737, , , , , , , , , , 1, 1
323, 2.395057, -0.02202558, , 0.0520718, , , , , , , , , , 1, 1
324, 2.394434, -0.0392167, , 0.0128551, , , , , , , , , , 1, 1
325, 2.393343, -0.05617255, , -0.04331745, , , , , , , , , , 1, 1
326, 2.391941, -0.07250099, , -0.1158184, , , , , , , , , , 1, 1
327, 2.390227, -0.08829612, , -0.2041146, , , , , , , , , , 1, 1
328, 2.388201, -0.1032129, , -0.3073274, , , , , , , , , , 1, 1
329, 2.386019, -0.1173297, , -0.4246571, , , , , , , , , , 1, 1
330, 2.383525, -0.1303171, , -0.5549743, , , , , , , , , , 1, 1
331, 2.381032, -0.1421753, , -0.6971495, , , , , , , , , , 1, 1
332, 2.378538, -0.1528413, , -0.8499908, , , , , , , , , , 1, 1
333, 2.375577, -0.1620486, , -1.012039, , , , , , , , , , 1, 1
334, 2.372617, -0.1698285, , -1.181868, , , , , , , , , , 1, 1
335, 2.3695, -0.1762438, , -1.358112, , , , , , , , , , 1, 1
336, 2.366539, -0.1810435, , -1.539155, , , , , , , , , , 1, 1
337, 2.363422, -0.1841806, , -1.723336, , , , , , , , , , 1, 1
338, 2.359838, -0.1857334, , -1.909069, , , , , , , , , , 1, 1
339, 2.35563, -0.1856393, , -2.094708, , , , , , , , , , 1, 1
340, 2.352357, -0.1839139, , -2.278622, , , , , , , , , , 1, 1
341, 2.34924, -0.1805416, , -2.459164, , , , , , , , , , 1, 1
342, 2.346279, -0.1755066, , -2.63467, , , , , , , , , , 1, 1
343, 2.343474, -0.1689501, , -2.803621, , , , , , , , , , 1, 1
344, 2.340513, -0.160982, , -2.964603, , , , , , , , , , 1, 1
345, 2.33802, -0.1515394, , -3.116142, , , , , , , , , , 1, 1
346, 2.335682, -0.1407165, , -3.256859, , , , , , , , , , 1, 1
347, 2.3335, -0.1287172, , -3.385576, , , , , , , , , , 1, 1
348, 2.331474, -0.1155886, , -3.501164, , , , , , , , , , 1, 1
349, 2.329604, -0.101362, , -3.602526, , , , , , , , , , 1, 1
350, 2.328357, -0.08631977, , -3.688846, , , , , , , , , , 1, 1
351, 2.327111, -0.07044621, , -3.759292, , , , , , , , , , 1, 1
352, 2.326487, -0.05402366, , -3.813316, , , , , , , , , , 1, 1
353, 2.325864, -0.03703644, , -3.850353, , , , , , , , , , 1, 1
354, 2.325708, -0.01979826, , -3.870151, , , , , , , , , , 1, 1
355, 2.325864, -0.002356162, , -3.872507, , , , , , , , , , 1, 1
356, 2.32602, 0.0151173, , -3.85739, , , , , , , , , , 1, 1
357, 2.326799, 0.03243392, , -3.824956, , , , , , , , , , 1, 1
358, 2.327734, 0.04943682, , -3.775519, , , , , , , , , , 1, 1
359, 2.329137, 0.06600054, , -3.709518, , , , , , , , , , 1, 1
360, 2.330539, 0.08201526, , -3.627503, , , , , , , , , , 1, 1
361, 2.332565, 0.09723004, , -3.530273, , , , , , , , , , 1, 1
362, 2.334591, 0.1115978, , -3.418675, , , , , , , , , , 1, 1
363, 2.336929, 0.1249931, , -3.293682, , , , , , , , , , 1, 1
364, 2.339578, 0.1372433, , -3.156439, , , , , , , , , , 1, 1
365, 2.342227, 0.1483329, , -3.008106, , , , , , , , , , 1, 1
366, 2.345032, 0.1580264, , -2.85008, , , , , , , , , , 1, 1
367, 2.347838, 0.1663083, , -2.683771, , , , , , , , , , 1, 1
368, 2.350955, 0.1731627, , -2.510608, , , , , , , , , , 1, 1
369, 2.354539, 0.1784958, , -2.332113, , , , , , , , , , 1, 1
370, 2.358435, 0.1821975, , -2.149915, , , , , , , , , , 1, 1
371, 2.362175, 0.184268, , -1.965647, , , , , , , , , , 1, 1
372, 2.365448, 0.1847228, , -1.780924, , , , , , , , , , 1, 1
373, 2.368253, 0.1835308, , -1.597394, , , , , , , , , , 1, 1
374, 2.371526, 0.1807231, , -1.416671, , , , , , , , , , 1, 1
375, 2.374642, 0.1762685, , -1.240402, , , , , , , , , , 1, 1
376, 2.377759, 0.1702139, , -1.070188, , , , , , , , , , 1, 1
377, 2.38072, 0.1627006, , -0.9074876, , , , , , , , , , 1, 1
378, 2.383214, 0.15376, , -0.7537277, , , , , , , , , , 1, 1
379, 2.385707, 0.143392, , -0.6103356, , , , , , , , , , 1, 1
380, 2.387577, 0.1317535, , -0.4785822, , , , , , , , , , 1, 1
381, 2.389603, 0.1190327, , -0.3595496, , , , , , , , , , 1, 1
382, 2.391473, 0.1051198, , -0.2544298, , , , , , , , , , 1, 1
383, 2.39272, 0.07815667, , -0.1762731, 0.015, 0.02258565, -0.00936532, 0.06023382, 0.1158083, 0.016188, -0.1866065, 0.1873074, -85.04204, 1, 1
